Repository: KevinGundlach/Corrosion_Literature

File: pitting_potential_plots/tabularized/tabularized_paper_12_page_0004_item_0001.json
{
  "schema_version": 2,
  "paper_reference": "12",
  "source_chart_manifest": "paper_12_charts.json",
  "plot_metadata": {
    "chart_id": "page_0004_item_0001",
    "image_path": "images/3a09e5edbb64a92ee571b1c8993c9bd814358c8868bf598c17e85024f0a96b50.jpg",
    "caption": "Figure 3\u2014Effect of alloying elements on the breakdown potential (E) of 18Cr-14Ni steel in 0.1N NaCl. Temperature, 25 C",
    "reason_code": "direct_pitting_potential_plot",
    "reason": "Breakdown potential is directly plotted against supplementary alloying-element content with separable element series.",
    "confidence": 0.98,
    "relevant_panels": [],
    "target_series": [
      "breakdown potential for each supplementary alloying-element series"
    ],
    "x_axis": {
      "label": "Supplementary Alloying Element",
      "unit": "% wt",
      "scale": "linear"
    },
    "y_axis": {
      "label": "Breakdown Potential",
      "unit": "Volts",
      "scale": "linear"
    }
  },
  "digitization_status": "complete",
  "digitization_notes": [],
  "plot_data": [
    {
      "series_id": "Re_breakdown_potential",
      "tags": [
        {
          "name": "alloying_element",
          "value": "Re"
        },
        {
          "name": "base_alloy",
          "value": "18Cr-14Ni steel"
        },
        {
          "name": "test_solution",
          "value": "0.1N NaCl"
        },
        {
          "name": "temperature",
          "value": "25 °C"
        }
      ],
      "x_axis": {
        "label": "Supplementary Alloying Element",
        "type": "numeric",
        "unit": "% wt",
        "scale": "linear",
        "is_target": false
      },
      "y_axis": {
        "label": "Breakdown Potential",
        "type": "numeric",
        "unit": "Volts",
        "scale": "linear",
        "is_target": true
      },
      "data_points": [
        {
          "x": 0.0,
          "y": 0.64
        },
        {
          "x": 1.0,
          "y": 0.780
        },
        {
          "x": 2.58,
          "y": 0.868
        }
      ]
    },
    {
      "series_id": "V_breakdown_potential",
      "tags": [
        {
          "name": "alloying_element",
          "value": "V"
        },
        {
          "name": "base_alloy",
          "value": "18Cr-14Ni steel"
        },
        {
          "name": "test_solution",
          "value": "0.1N NaCl"
        },
        {
          "name": "temperature",
          "value": "25 °C"
        }
      ],
      "x_axis": {
        "label": "Supplementary Alloying Element",
        "type": "numeric",
        "unit": "% wt",
        "scale": "linear",
        "is_target": false
      },
      "y_axis": {
        "label": "Breakdown Potential",
        "type": "numeric",
        "unit": "Volts",
        "scale": "linear",
        "is_target": true
      },
      "data_points": [
        {
          "x": 0.0,
          "y": 0.64
        },
        {
          "x": 1.02,
          "y": 0.655
        },
        {
          "x": 2.3,
          "y": 0.718
        }
      ]
    },
    {
      "series_id": "Mo_breakdown_potential",
      "tags": [
        {
          "name": "alloying_element",
          "value": "Mo"
        },
        {
          "name": "base_alloy",
          "value": "18Cr-14Ni steel"
        },
        {
          "name": "test_solution",
          "value": "0.1N NaCl"
        },
        {
          "name": "temperature",
          "value": "25 °C"
        }
      ],
      "x_axis": {
        "label": "Supplementary Alloying Element",
        "type": "numeric",
        "unit": "% wt",
        "scale": "linear",
        "is_target": false
      },
      "y_axis": {
        "label": "Breakdown Potential",
        "type": "numeric",
        "unit": "Volts",
        "scale": "linear",
        "is_target": true
      },
      "data_points": [
        {
          "x": 0.0,
          "y": 0.64
        },
        {
          "x": 1.5,
          "y": 0.650
        },
        {
          "x": 2.7,
          "y": 0.702
        }
      ]
    },
    {
      "series_id": "W_breakdown_potential",
      "tags": [
        {
          "name": "alloying_element",
          "value": "W"
        },
        {
          "name": "base_alloy",
          "value": "18Cr-14Ni steel"
        },
        {
          "name": "test_solution",
          "value": "0.1N NaCl"
        },
        {
          "name": "temperature",
          "value": "25 °C"
        }
      ],
      "x_axis": {
        "label": "Supplementary Alloying Element",
        "type": "numeric",
        "unit": "% wt",
        "scale": "linear",
        "is_target": false
      },
      "y_axis": {
        "label": "Breakdown Potential",
        "type": "numeric",
        "unit": "Volts",
        "scale": "linear",
        "is_target": true
      },
      "data_points": [
        {
          "x": 0.0,
          "y": 0.64
        },
        {
          "x": 1.7,
          "y": 0.638
        },
        {
          "x": 2.68,
          "y": 0.690
        }
      ]
    },
    {
      "series_id": "Si_breakdown_potential",
      "tags": [
        {
          "name": "alloying_element",
          "value": "Si"
        },
        {
          "name": "base_alloy",
          "value": "18Cr-14Ni steel"
        },
        {
          "name": "test_solution",
          "value": "0.1N NaCl"
        },
        {
          "name": "temperature",
          "value": "25 °C"
        }
      ],
      "x_axis": {
        "label": "Supplementary Alloying Element",
        "type": "numeric",
        "unit": "% wt",
        "scale": "linear",
        "is_target": false
      },
      "y_axis": {
        "label": "Breakdown Potential",
        "type": "numeric",
        "unit": "Volts",
        "scale": "linear",
        "is_target": true
      },
      "data_points": [
        {
          "x": 0.0,
          "y": 0.64
        },
        {
          "x": 3.32,
          "y": 0.598
        }
      ]
    },
    {
      "series_id": "Nb_breakdown_potential",
      "tags": [
        {
          "name": "alloying_element",
          "value": "Nb"
        },
        {
          "name": "base_alloy",
          "value": "18Cr-14Ni steel"
        },
        {
          "name": "test_solution",
          "value": "0.1N NaCl"
        },
        {
          "name": "temperature",
          "value": "25 °C"
        }
      ],
      "x_axis": {
        "label": "Supplementary Alloying Element",
        "type": "numeric",
        "unit": "% wt",
        "scale": "linear",
        "is_target": false
      },
      "y_axis": {
        "label": "Breakdown Potential",
        "type": "numeric",
        "unit": "Volts",
        "scale": "linear",
        "is_target": true
      },
      "data_points": [
        {
          "x": 0.0,
          "y": 0.64
        },
        {
          "x": 0.95,
          "y": 0.612
        },
        {
          "x": 1.3,
          "y": 0.610
        },
        {
          "x": 2.22,
          "y": 0.565
        }
      ]
    },
    {
      "series_id": "Ti_breakdown_potential",
      "tags": [
        {
          "name": "alloying_element",
          "value": "Ti"
        },
        {
          "name": "base_alloy",
          "value": "18Cr-14Ni steel"
        },
        {
          "name": "test_solution",
          "value": "0.1N NaCl"
        },
        {
          "name": "temperature",
          "value": "25 °C"
        }
      ],
      "x_axis": {
        "label": "Supplementary Alloying Element",
        "type": "numeric",
        "unit": "% wt",
        "scale": "linear",
        "is_target": false
      },
      "y_axis": {
        "label": "Breakdown Potential",
        "type": "numeric",
        "unit": "Volts",
        "scale": "linear",
        "is_target": true
      },
      "data_points": [
        {
          "x": 0.0,
          "y": 0.64
        },
        {
          "x": 0.4,
          "y": 0.690
        }
      ]
    },
    {
      "series_id": "Ta_breakdown_potential",
      "tags": [
        {
          "name": "alloying_element",
          "value": "Ta"
        },
        {
          "name": "base_alloy",
          "value": "18Cr-14Ni steel"
        },
        {
          "name": "test_solution",
          "value": "0.1N NaCl"
        },
        {
          "name": "temperature",
          "value": "25 °C"
        }
      ],
      "x_axis": {
        "label": "Supplementary Alloying Element",
        "type": "numeric",
        "unit": "% wt",
        "scale": "linear",
        "is_target": false
      },
      "y_axis": {
        "label": "Breakdown Potential",
        "type": "numeric",
        "unit": "Volts",
        "scale": "linear",
        "is_target": true
      },
      "data_points": [
        {
          "x": 0.0,
          "y": 0.64
        },
        {
          "x": 2.12,
          "y": 0.615
        }
      ]
    },
    {
      "series_id": "Ce_breakdown_potential",
      "tags": [
        {
          "name": "alloying_element",
          "value": "Ce"
        },
        {
          "name": "base_alloy",
          "value": "18Cr-14Ni steel"
        },
        {
          "name": "test_solution",
          "value": "0.1N NaCl"
        },
        {
          "name": "temperature",
          "value": "25 °C"
        }
      ],
      "x_axis": {
        "label": "Supplementary Alloying Element",
        "type": "numeric",
        "unit": "% wt",
        "scale": "linear",
        "is_target": false
      },
      "y_axis": {
        "label": "Breakdown Potential",
        "type": "numeric",
        "unit": "Volts",
        "scale": "linear",
        "is_target": true
      },
      "data_points": [
        {
          "x": 0.2,
          "y": 0.665
        },
        {
          "x": 1.03,
          "y": 0.625
        },
        {
          "x": 0.7,
          "y": 0.528
        }
      ]
    }
  ]
}

File: pitting_potential_plots/tabularized/tabularized_paper_14_page_0001_item_0010.json
{
  "schema_version": 2,
  "paper_reference": "14",
  "source_chart_manifest": "paper_14_charts.json",
  "plot_metadata": {
    "chart_id": "page_0001_item_0010",
    "image_path": "images/0e0c39cae0de7fd7dc2889859ba24568ac0ffa435f354525b72136b265634e6a.jpg",
    "caption": "FIGURE 1 \u2014 Effect of Mo content and temperature on the potential required to initiate pitting based on the criterion of a rise in current density to 10 $\\mu _ { \\Delta } / c m ^ { 2 }$ in a series of 18% Cr, 20% Ni, 0.2%N stainless steels.",
    "reason_code": "direct_pitting_potential_plot",
    "reason": "The potential required to initiate pitting is directly plotted against temperature for four molybdenum-bearing steels.",
    "confidence": 0.98,
    "relevant_panels": [],
    "target_series": [
      "pitting-initiation potential for 7580-1",
      "pitting-initiation potential for 7580-2",
      "pitting-initiation potential for 7580-3",
      "pitting-initiation potential for 7580-4"
    ],
    "x_axis": {
      "label": "TEMPERATURE",
      "unit": "°C",
      "scale": "linear"
    },
    "y_axis": {
      "label": "POTENTIAL for CD of 10 μA/cm²",
      "unit": "mV SCE",
      "scale": "linear"
    }
  },
  "digitization_status": "complete",
  "digitization_notes": [],
  "plot_data": [
    {
      "series_id": "pitting_initiation_potential_7580_1",
      "tags": [
        {
          "name": "heat_id",
          "value": "7580-1"
        },
        {
          "name": "molybdenum_content",
          "value": "3.04% Mo"
        },
        {
          "name": "base_composition",
          "value": "18% Cr, 20% Ni, 0.2% N"
        },
        {
          "name": "test_solution",
          "value": "3.5% NaCl, pH 3"
        },
        {
          "name": "marker_style",
          "value": "open triangle"
        }
      ],
      "x_axis": {
        "label": "TEMPERATURE",
        "type": "numeric",
        "unit": "°C",
        "scale": "linear",
        "is_target": false
      },
      "y_axis": {
        "label": "POTENTIAL for CD of 10 μA/cm²",
        "type": "numeric",
        "unit": "mV SCE",
        "scale": "linear",
        "is_target": true
      },
      "data_points": [
        {
          "x": 10.0,
          "y": 882.0
        },
        {
          "x": 20.0,
          "y": 852.0
        },
        {
          "x": 26.0,
          "y": 824.0
        },
        {
          "x": 30.0,
          "y": 620.0,
          "y_lower": 590.0,
          "y_upper": 650.0,
          "y_interval_meaning": "experimental range (n=3)"
        },
        {
          "x": 50.0,
          "y": 180.0,
          "y_lower": 145.0,
          "y_upper": 230.0,
          "y_interval_meaning": "experimental range (n=5)"
        },
        {
          "x": 60.0,
          "y": 85.0
        },
        {
          "x": 80.0,
          "y": 105.0
        },
        {
          "x": 90.0,
          "y": 10.0
        },
        {
          "x": 90.0,
          "y": 120.0
        }
      ]
    },
    {
      "series_id": "pitting_initiation_potential_7580_2",
      "tags": [
        {
          "name": "heat_id",
          "value": "7580-2"
        },
        {
          "name": "molybdenum_content",
          "value": "4.48% Mo"
        },
        {
          "name": "base_composition",
          "value": "18% Cr, 20% Ni, 0.2% N"
        },
        {
          "name": "test_solution",
          "value": "3.5% NaCl, pH 3"
        },
        {
          "name": "marker_style",
          "value": "open circle"
        }
      ],
      "x_axis": {
        "label": "TEMPERATURE",
        "type": "numeric",
        "unit": "°C",
        "scale": "linear",
        "is_target": false
      },
      "y_axis": {
        "label": "POTENTIAL for CD of 10 μA/cm²",
        "type": "numeric",
        "unit": "mV SCE",
        "scale": "linear",
        "is_target": true
      },
      "data_points": [
        {
          "x": 10.0,
          "y": 865.0
        },
        {
          "x": 20.0,
          "y": 855.0
        },
        {
          "x": 24.0,
          "y": 800.0
        },
        {
          "x": 28.0,
          "y": 812.0
        },
        {
          "x": 32.0,
          "y": 810.0
        },
        {
          "x": 35.0,
          "y": 580.0,
          "y_lower": 510.0,
          "y_upper": 650.0,
          "y_interval_meaning": "experimental range (n=2)"
        },
        {
          "x": 60.0,
          "y": 240.0
        },
        {
          "x": 70.0,
          "y": 135.0,
          "y_lower": 90.0,
          "y_upper": 185.0,
          "y_interval_meaning": "experimental range (n=3)"
        },
        {
          "x": 80.0,
          "y": 210.0
        },
        {
          "x": 90.0,
          "y": 35.0
        },
        {
          "x": 90.0,
          "y": 90.0
        }
      ]
    },
    {
      "series_id": "pitting_initiation_potential_7580_3",
      "tags": [
        {
          "name": "heat_id",
          "value": "7580-3"
        },
        {
          "name": "molybdenum_content",
          "value": "5.60% Mo"
        },
        {
          "name": "base_composition",
          "value": "18% Cr, 20% Ni, 0.2% N"
        },
        {
          "name": "test_solution",
          "value": "3.5% NaCl, pH 3"
        },
        {
          "name": "marker_style",
          "value": "open square"
        }
      ],
      "x_axis": {
        "label": "TEMPERATURE",
        "type": "numeric",
        "unit": "°C",
        "scale": "linear",
        "is_target": false
      },
      "y_axis": {
        "label": "POTENTIAL for CD of 10 μA/cm²",
        "type": "numeric",
        "unit": "mV SCE",
        "scale": "linear",
        "is_target": true
      },
      "data_points": [
        {
          "x": 10.0,
          "y": 860.0
        },
        {
          "x": 20.0,
          "y": 840.0
        },
        {
          "x": 30.0,
          "y": 810.0
        },
        {
          "x": 32.0,
          "y": 780.0,
          "y_lower": 765.0,
          "y_upper": 795.0,
          "y_interval_meaning": "experimental range (n=3)"
        },
        {
          "x": 35.0,
          "y": 790.0
        },
        {
          "x": 50.0,
          "y": 540.0,
          "y_lower": 525.0,
          "y_upper": 555.0,
          "y_interval_meaning": "experimental range (n=3)"
        },
        {
          "x": 60.0,
          "y": 290.0
        },
        {
          "x": 70.0,
          "y": 230.0,
          "y_lower": 175.0,
          "y_upper": 285.0,
          "y_interval_meaning": "experimental range (n=3)"
        },
        {
          "x": 80.0,
          "y": 175.0
        },
        {
          "x": 87.0,
          "y": 120.0
        },
        {
          "x": 90.0,
          "y": 160.0
        }
      ]
    },
    {
      "series_id": "pitting_initiation_potential_7580_4",
      "tags": [
        {
          "name": "heat_id",
          "value": "7580-4"
        },
        {
          "name": "molybdenum_content",
          "value": "7.30% Mo"
        },
        {
          "name": "base_composition",
          "value": "18% Cr, 20% Ni, 0.2% N"
        },
        {
          "name": "test_solution",
          "value": "3.5% NaCl, pH 3"
        },
        {
          "name": "marker_style",
          "value": "open inverted triangle"
        }
      ],
      "x_axis": {
        "label": "TEMPERATURE",
        "type": "numeric",
        "unit": "°C",
        "scale": "linear",
        "is_target": false
      },
      "y_axis": {
        "label": "POTENTIAL for CD of 10 μA/cm²",
        "type": "numeric",
        "unit": "mV SCE",
        "scale": "linear",
        "is_target": true
      },
      "data_points": [
        {
          "x": 20.0,
          "y": 820.0
        },
        {
          "x": 27.0,
          "y": 802.0
        },
        {
          "x": 31.0,
          "y": 820.0
        },
        {
          "x": 50.0,
          "y": 750.0,
          "y_lower": 735.0,
          "y_upper": 765.0,
          "y_interval_meaning": "experimental range (n=4)"
        },
        {
          "x": 60.0,
          "y": 560.0,
          "y_lower": 460.0,
          "y_upper": 670.0,
          "y_interval_meaning": "experimental range (n=2)"
        },
        {
          "x": 70.0,
          "y": 400.0
        },
        {
          "x": 73.0,
          "y": 370.0
        },
        {
          "x": 80.0,
          "y": 310.0
        },
        {
          "x": 87.0,
          "y": 85.0
        },
        {
          "x": 90.0,
          "y": 230.0,
          "y_lower": 218.0,
          "y_upper": 238.0,
          "y_interval_meaning": "experimental range (n=2)"
        }
      ]
    }
  ]
}

File: pitting_potential_plots/tabularized/tabularized_paper_14_page_0002_item_0009.json
{
  "schema_version": 2,
  "paper_reference": "14",
  "source_chart_manifest": "paper_14_charts.json",
  "plot_metadata": {
    "chart_id": "page_0002_item_0009",
    "image_path": "images/5fb01ffd1c041cd16c1b185dea73239e3ee44f7002ff805db7d60edb32d20fcb.jpg",
    "caption": "FIGURE 2 \u2014 Comparison of increasing potential runs (open symbols) and increasing temper\u00e6ture $(\\eta _ { 5 0 0 })$ values for a series of 18% $\\mathbf { \\hat { e } } _ { \\pmb { \\imath } },$ 20% Ni, 0.2% N stainless steels.",
    "reason_code": "direct_pitting_potential_plot",
    "reason": "Open-symbol increasing-potential runs directly plot pitting-initiation potential against temperature; T500 ranges are ancillary.",
    "confidence": 0.96,
    "relevant_panels": [],
    "target_series": [
      "increasing-potential pitting-initiation runs for 7580-1",
      "increasing-potential pitting-initiation runs for 7580-2",
      "increasing-potential pitting-initiation runs for 7580-3",
      "increasing-potential pitting-initiation runs for 7580-4"
    ],
    "x_axis": {
      "label": "TEMPERATURE",
      "unit": "°C",
      "scale": "linear"
    },
    "y_axis": {
      "label": "POTENTIAL for CD of 10 μA/cm²",
      "unit": "mV SCE",
      "scale": "linear"
    }
  },
  "digitization_status": "complete",
  "digitization_notes": [],
  "plot_data": [
    {
      "series_id": "increasing_potential_runs_7580_1",
      "tags": [
        {
          "name": "heat_id",
          "value": "7580-1"
        },
        {
          "name": "molybdenum_content",
          "value": "3.04% Mo"
        },
        {
          "name": "base_composition",
          "value": "18% Cr, 20% Ni, 0.2% N"
        },
        {
          "name": "test_solution",
          "value": "3.5% NaCl, pH 3"
        },
        {
          "name": "method",
          "value": "increasing potential"
        },
        {
          "name": "marker_style",
          "value": "open triangle"
        }
      ],
      "x_axis": {
        "label": "TEMPERATURE",
        "type": "numeric",
        "unit": "°C",
        "scale": "linear",
        "is_target": false
      },
      "y_axis": {
        "label": "POTENTIAL for CD of 10 μA/cm²",
        "type": "numeric",
        "unit": "mV SCE",
        "scale": "linear",
        "is_target": true
      },
      "data_points": [
        {
          "x": 10.0,
          "y": 882.0
        },
        {
          "x": 20.0,
          "y": 852.0
        },
        {
          "x": 26.0,
          "y": 824.0
        },
        {
          "x": 30.0,
          "y": 620.0,
          "y_lower": 590.0,
          "y_upper": 650.0,
          "y_interval_meaning": "experimental range (n=3)"
        },
        {
          "x": 50.0,
          "y": 180.0,
          "y_lower": 145.0,
          "y_upper": 230.0,
          "y_interval_meaning": "experimental range (n=5)"
        },
        {
          "x": 60.0,
          "y": 85.0
        },
        {
          "x": 80.0,
          "y": 105.0
        },
        {
          "x": 90.0,
          "y": 10.0
        },
        {
          "x": 90.0,
          "y": 120.0
        }
      ]
    },
    {
      "series_id": "increasing_potential_runs_7580_2",
      "tags": [
        {
          "name": "heat_id",
          "value": "7580-2"
        },
        {
          "name": "molybdenum_content",
          "value": "4.48% Mo"
        },
        {
          "name": "base_composition",
          "value": "18% Cr, 20% Ni, 0.2% N"
        },
        {
          "name": "test_solution",
          "value": "3.5% NaCl, pH 3"
        },
        {
          "name": "method",
          "value": "increasing potential"
        },
        {
          "name": "marker_style",
          "value": "open circle"
        }
      ],
      "x_axis": {
        "label": "TEMPERATURE",
        "type": "numeric",
        "unit": "°C",
        "scale": "linear",
        "is_target": false
      },
      "y_axis": {
        "label": "POTENTIAL for CD of 10 μA/cm²",
        "type": "numeric",
        "unit": "mV SCE",
        "scale": "linear",
        "is_target": true
      },
      "data_points": [
        {
          "x": 10.0,
          "y": 865.0
        },
        {
          "x": 20.0,
          "y": 855.0
        },
        {
          "x": 24.0,
          "y": 800.0
        },
        {
          "x": 28.0,
          "y": 812.0
        },
        {
          "x": 32.0,
          "y": 810.0
        },
        {
          "x": 35.0,
          "y": 580.0,
          "y_lower": 510.0,
          "y_upper": 650.0,
          "y_interval_meaning": "experimental range (n=2)"
        },
        {
          "x": 60.0,
          "y": 240.0
        },
        {
          "x": 70.0,
          "y": 135.0,
          "y_lower": 90.0,
          "y_upper": 185.0,
          "y_interval_meaning": "experimental range (n=3)"
        },
        {
          "x": 80.0,
          "y": 210.0
        },
        {
          "x": 90.0,
          "y": 35.0
        },
        {
          "x": 90.0,
          "y": 90.0
        }
      ]
    },
    {
      "series_id": "increasing_potential_runs_7580_3",
      "tags": [
        {
          "name": "heat_id",
          "value": "7580-3"
        },
        {
          "name": "molybdenum_content",
          "value": "5.60% Mo"
        },
        {
          "name": "base_composition",
          "value": "18% Cr, 20% Ni, 0.2% N"
        },
        {
          "name": "test_solution",
          "value": "3.5% NaCl, pH 3"
        },
        {
          "name": "method",
          "value": "increasing potential"
        },
        {
          "name": "marker_style",
          "value": "open square"
        }
      ],
      "x_axis": {
        "label": "TEMPERATURE",
        "type": "numeric",
        "unit": "°C",
        "scale": "linear",
        "is_target": false
      },
      "y_axis": {
        "label": "POTENTIAL for CD of 10 μA/cm²",
        "type": "numeric",
        "unit": "mV SCE",
        "scale": "linear",
        "is_target": true
      },
      "data_points": [
        {
          "x": 10.0,
          "y": 860.0
        },
        {
          "x": 20.0,
          "y": 840.0
        },
        {
          "x": 30.0,
          "y": 810.0
        },
        {
          "x": 32.0,
          "y": 780.0,
          "y_lower": 765.0,
          "y_upper": 795.0,
          "y_interval_meaning": "experimental range (n=3)"
        },
        {
          "x": 35.0,
          "y": 790.0
        },
        {
          "x": 50.0,
          "y": 540.0,
          "y_lower": 525.0,
          "y_upper": 555.0,
          "y_interval_meaning": "experimental range (n=3)"
        },
        {
          "x": 60.0,
          "y": 290.0
        },
        {
          "x": 70.0,
          "y": 230.0,
          "y_lower": 175.0,
          "y_upper": 285.0,
          "y_interval_meaning": "experimental range (n=3)"
        },
        {
          "x": 80.0,
          "y": 175.0
        },
        {
          "x": 87.0,
          "y": 120.0
        },
        {
          "x": 90.0,
          "y": 160.0
        }
      ]
    },
    {
      "series_id": "increasing_potential_runs_7580_4",
      "tags": [
        {
          "name": "heat_id",
          "value": "7580-4"
        },
        {
          "name": "molybdenum_content",
          "value": "7.30% Mo"
        },
        {
          "name": "base_composition",
          "value": "18% Cr, 20% Ni, 0.2% N"
        },
        {
          "name": "test_solution",
          "value": "3.5% NaCl, pH 3"
        },
        {
          "name": "method",
          "value": "increasing potential"
        },
        {
          "name": "marker_style",
          "value": "open inverted triangle"
        }
      ],
      "x_axis": {
        "label": "TEMPERATURE",
        "type": "numeric",
        "unit": "°C",
        "scale": "linear",
        "is_target": false
      },
      "y_axis": {
        "label": "POTENTIAL for CD of 10 μA/cm²",
        "type": "numeric",
        "unit": "mV SCE",
        "scale": "linear",
        "is_target": true
      },
      "data_points": [
        {
          "x": 20.0,
          "y": 820.0
        },
        {
          "x": 27.0,
          "y": 802.0
        },
        {
          "x": 31.0,
          "y": 820.0
        },
        {
          "x": 50.0,
          "y": 750.0,
          "y_lower": 735.0,
          "y_upper": 765.0,
          "y_interval_meaning": "experimental range (n=4)"
        },
        {
          "x": 60.0,
          "y": 560.0,
          "y_lower": 460.0,
          "y_upper": 670.0,
          "y_interval_meaning": "experimental range (n=2)"
        },
        {
          "x": 70.0,
          "y": 400.0
        },
        {
          "x": 73.0,
          "y": 370.0
        },
        {
          "x": 80.0,
          "y": 310.0
        },
        {
          "x": 87.0,
          "y": 85.0
        },
        {
          "x": 90.0,
          "y": 230.0,
          "y_lower": 218.0,
          "y_upper": 238.0,
          "y_interval_meaning": "experimental range (n=2)"
        }
      ]
    }
  ]
}

File: pitting_potential_plots/tabularized/tabularized_paper_16_page_0005_item_0001.json
{
  "schema_version": 2,
  "paper_reference": "16",
  "source_chart_manifest": "paper_16_charts.json",
  "plot_metadata": {
    "chart_id": "page_0005_item_0001",
    "image_path": "images/94082058f032828a88d02004f796778935fba5d5f7f48a955e9637a7eba8d90b.jpg",
    "caption": "Fig.4 Effect of N content on pitting potential of simulated HAZ specimen in synthetic seawater at 353K",
    "reason_code": "direct_pitting_potential_plot",
    "reason": "Pitting potential is directly plotted against nitrogen content for simulated heat-affected-zone specimens.",
    "confidence": 0.98,
    "relevant_panels": [],
    "target_series": [
      "simulated HAZ specimen pitting potential"
    ],
    "x_axis": {
      "label": "N",
      "unit": "%",
      "scale": "linear"
    },
    "y_axis": {
      "label": "Pitting potential",
      "unit": "V vs SCE",
      "scale": "linear"
    }
  },
  "digitization_status": "complete",
  "digitization_notes": [],
  "plot_data": [
    {
      "series_id": "simulated_HAZ_specimen_pitting_potential",
      "tags": [
        {
          "name": "specimen_condition",
          "value": "simulated HAZ"
        },
        {
          "name": "environment",
          "value": "synthetic seawater"
        },
        {
          "name": "temperature",
          "value": "353 K"
        },
        {
          "name": "marker_style",
          "value": "filled circle"
        }
      ],
      "x_axis": {
        "label": "N",
        "type": "numeric",
        "unit": "%",
        "scale": "linear",
        "is_target": false
      },
      "y_axis": {
        "label": "Pitting potential",
        "type": "numeric",
        "unit": "V vs SCE",
        "scale": "linear",
        "is_target": true
      },
      "data_points": [
        {
          "x": 0.134,
          "y": 0.490
        },
        {
          "x": 0.170,
          "y": 0.438
        },
        {
          "x": 0.220,
          "y": 0.560
        },
        {
          "x": 0.228,
          "y": 0.480
        },
        {
          "x": 0.304,
          "y": 0.728
        },
        {
          "x": 0.316,
          "y": 0.665
        },
        {
          "x": 0.320,
          "y": 0.648
        },
        {
          "x": 0.358,
          "y": 0.628
        }
      ]
    }
  ]
}

File: pitting_potential_plots/tabularized/tabularized_paper_16_page_0006_item_0006.json
{
  "schema_version": 2,
  "paper_reference": "16",
  "source_chart_manifest": "paper_16_charts.json",
  "plot_metadata": {
    "chart_id": "page_0006_item_0006",
    "image_path": "images/8c26ab875e7aa8b7938b97911ea4f1c7a8b6e2f34fc119315b373591c23490e4.jpg",
    "caption": "Fig.7 Effect of temperature on pitting potential in synthetic seawater",
    "reason_code": "direct_pitting_potential_plot",
    "reason": "Pitting potential is directly plotted against temperature for four duplex stainless steels.",
    "confidence": 0.98,
    "relevant_panels": [],
    "target_series": [
      "28Cr pitting potential",
      "254 pitting potential",
      "2942 pitting potential",
      "329J2L pitting potential"
    ],
    "x_axis": {
      "label": "Temperature",
      "unit": "K",
      "scale": "linear"
    },
    "y_axis": {
      "label": "Pitting potential",
      "unit": "V vs SCE",
      "scale": "linear"
    }
  },
  "digitization_status": "complete",
  "digitization_notes": [],
  "plot_data": [
    {
      "series_id": "28Cr_pitting_potential",
      "tags": [
        {
          "name": "steel_grade",
          "value": "28Cr"
        },
        {
          "name": "environment",
          "value": "synthetic seawater"
        },
        {
          "name": "marker_style",
          "value": "open circle"
        }
      ],
      "x_axis": {
        "label": "Temperature",
        "type": "numeric",
        "unit": "K",
        "scale": "linear",
        "is_target": false
      },
      "y_axis": {
        "label": "Pitting potential",
        "type": "numeric",
        "unit": "V vs SCE",
        "scale": "linear",
        "is_target": true
      },
      "data_points": [
        {
          "x": 333.0,
          "y": 1.000,
          "label": ">1.0 V (transpassive limit / no pitting)"
        },
        {
          "x": 353.0,
          "y": 1.000,
          "label": ">1.0 V (transpassive limit / no pitting)"
        },
        {
          "x": 373.0,
          "y": 0.825
        }
      ]
    },
    {
      "series_id": "254_pitting_potential",
      "tags": [
        {
          "name": "steel_grade",
          "value": "254"
        },
        {
          "name": "environment",
          "value": "synthetic seawater"
        },
        {
          "name": "marker_style",
          "value": "filled square"
        }
      ],
      "x_axis": {
        "label": "Temperature",
        "type": "numeric",
        "unit": "K",
        "scale": "linear",
        "is_target": false
      },
      "y_axis": {
        "label": "Pitting potential",
        "type": "numeric",
        "unit": "V vs SCE",
        "scale": "linear",
        "is_target": true
      },
      "data_points": [
        {
          "x": 333.0,
          "y": 1.000,
          "label": ">1.0 V (transpassive limit / no pitting)"
        },
        {
          "x": 353.0,
          "y": 1.000,
          "label": ">1.0 V (transpassive limit / no pitting)"
        },
        {
          "x": 373.0,
          "y": 0.770
        }
      ]
    },
    {
      "series_id": "2942_pitting_potential",
      "tags": [
        {
          "name": "steel_grade",
          "value": "2942"
        },
        {
          "name": "environment",
          "value": "synthetic seawater"
        },
        {
          "name": "marker_style",
          "value": "filled triangle"
        }
      ],
      "x_axis": {
        "label": "Temperature",
        "type": "numeric",
        "unit": "K",
        "scale": "linear",
        "is_target": false
      },
      "y_axis": {
        "label": "Pitting potential",
        "type": "numeric",
        "unit": "V vs SCE",
        "scale": "linear",
        "is_target": true
      },
      "data_points": [
        {
          "x": 333.0,
          "y": 1.000,
          "label": ">1.0 V (transpassive limit / no pitting)"
        },
        {
          "x": 353.0,
          "y": 1.000,
          "label": ">1.0 V (transpassive limit / no pitting)"
        },
        {
          "x": 373.0,
          "y": 0.490
        }
      ]
    },
    {
      "series_id": "329J2L_pitting_potential",
      "tags": [
        {
          "name": "steel_grade",
          "value": "329J2L"
        },
        {
          "name": "environment",
          "value": "synthetic seawater"
        },
        {
          "name": "marker_style",
          "value": "filled circle"
        }
      ],
      "x_axis": {
        "label": "Temperature",
        "type": "numeric",
        "unit": "K",
        "scale": "linear",
        "is_target": false
      },
      "y_axis": {
        "label": "Pitting potential",
        "type": "numeric",
        "unit": "V vs SCE",
        "scale": "linear",
        "is_target": true
      },
      "data_points": [
        {
          "x": 333.0,
          "y": 1.000,
          "label": ">1.0 V (transpassive limit / no pitting)"
        },
        {
          "x": 353.0,
          "y": 0.320
        },
        {
          "x": 373.0,
          "y": 0.220
        }
      ]
    }
  ]
}

File: pitting_potential_plots/tabularized/tabularized_paper_16_page_0007_item_0004.json
{
  "schema_version": 2,
  "paper_reference": "16",
  "source_chart_manifest": "paper_16_charts.json",
  "plot_metadata": {
    "chart_id": "page_0007_item_0004",
    "image_path": "images/ac9f08c0f6d29cf358a8e23ab7e369b263e084cc1235f9adf28f9b1e2b25105e.jpg",
    "caption": "Fig.10 Effect of heating temperature on ferrite content and pitting potential of duplex SSs",
    "reason_code": "direct_pitting_potential_plot",
    "reason": "The lower panel directly plots pitting potential against maximum heating temperature for two steels.",
    "confidence": 0.98,
    "relevant_panels": [
      "lower panel"
    ],
    "target_series": [
      "28Cr pitting potential",
      "329J2L pitting potential"
    ],
    "x_axis": {
      "label": "Maximum heating temperature",
      "unit": "K",
      "scale": "linear"
    },
    "y_axis": {
      "label": "Pitting potential",
      "unit": "V vs SCE",
      "scale": "linear"
    }
  },
  "digitization_status": "complete",
  "digitization_notes": [],
  "plot_data": [
    {
      "series_id": "28Cr_pitting_potential",
      "panel": "lower panel",
      "tags": [
        {
          "name": "steel_grade",
          "value": "28Cr"
        },
        {
          "name": "marker_style",
          "value": "filled circle"
        }
      ],
      "x_axis": {
        "label": "Maximum heating temperature",
        "type": "numeric",
        "unit": "K",
        "scale": "linear",
        "is_target": false
      },
      "y_axis": {
        "label": "Pitting potential",
        "type": "numeric",
        "unit": "V vs SCE",
        "scale": "linear",
        "is_target": true
      },
      "data_points": [
        {
          "x": 1373.0,
          "y": 1.000,
          "label": ">1.0 V (transpassive limit)"
        },
        {
          "x": 1473.0,
          "y": 1.000,
          "label": ">1.0 V (transpassive limit)"
        },
        {
          "x": 1573.0,
          "y": 0.755
        },
        {
          "x": 1623.0,
          "y": 0.605
        }
      ]
    },
    {
      "series_id": "329J2L_pitting_potential",
      "panel": "lower panel",
      "tags": [
        {
          "name": "steel_grade",
          "value": "329J2L"
        },
        {
          "name": "marker_style",
          "value": "filled triangle"
        }
      ],
      "x_axis": {
        "label": "Maximum heating temperature",
        "type": "numeric",
        "unit": "K",
        "scale": "linear",
        "is_target": false
      },
      "y_axis": {
        "label": "Pitting potential",
        "type": "numeric",
        "unit": "V vs SCE",
        "scale": "linear",
        "is_target": true
      },
      "data_points": [
        {
          "x": 1318.0,
          "y": 0.450
        },
        {
          "x": 1473.0,
          "y": 0.450
        },
        {
          "x": 1573.0,
          "y": 0.390
        },
        {
          "x": 1623.0,
          "y": 0.330
        }
      ]
    }
  ]
}

File: pitting_potential_plots/tabularized/tabularized_paper_16_page_0007_item_0005.json
{
  "schema_version": 2,
  "paper_reference": "16",
  "source_chart_manifest": "paper_16_charts.json",
  "plot_metadata": {
    "chart_id": "page_0007_item_0005",
    "image_path": "images/89aeeab0bae26a67545c5651de526361738896f5e1d8d24846a60494a649c560.jpg",
    "caption": "Fig.11 Effect of welding condition on pitting potential of girth weldment",
    "reason_code": "direct_pitting_potential_plot",
    "reason": "Pitting potential is directly plotted against weld heat input.",
    "confidence": 0.98,
    "relevant_panels": [],
    "target_series": [
      "girth-weldment pitting potential"
    ],
    "x_axis": {
      "label": "Weld heat input",
      "unit": "kJ/cm",
      "scale": "linear"
    },
    "y_axis": {
      "label": "Pitting potential",
      "unit": "V vs SCE",
      "scale": "linear"
    }
  },
  "digitization_status": "complete",
  "digitization_notes": [],
  "plot_data": [
    {
      "series_id": "girth_weldment_pitting_potential",
      "tags": [
        {
          "name": "specimen",
          "value": "girth weldment"
        },
        {
          "name": "marker_style",
          "value": "filled circle"
        }
      ],
      "x_axis": {
        "label": "Weld heat input",
        "type": "numeric",
        "unit": "kJ/cm",
        "scale": "linear",
        "is_target": false
      },
      "y_axis": {
        "label": "Pitting potential",
        "type": "numeric",
        "unit": "V vs SCE",
        "scale": "linear",
        "is_target": true
      },
      "data_points": [
        {
          "x": 5.8,
          "y": 0.680,
          "y_lower": 0.640,
          "y_upper": 0.720,
          "y_interval_meaning": "experimental range"
        },
        {
          "x": 11.2,
          "y": 0.690,
          "y_lower": 0.585,
          "y_upper": 0.825,
          "y_interval_meaning": "experimental range"
        },
        {
          "x": 13.5,
          "y": 0.510,
          "y_lower": 0.475,
          "y_upper": 0.548,
          "y_interval_meaning": "experimental range"
        }
      ]
    }
  ]
}
