Repository: KevinGundlach/Corrosion_Literature

File: pitting_potential_plots/tabularized/tabularized_paper_16_page_0008_item_0003.json
{
  "schema_version": 2,
  "paper_reference": "16",
  "source_chart_manifest": "paper_16_charts.json",
  "plot_metadata": {
    "chart_id": "page_0008_item_0003",
    "image_path": "images/d65066d06b50fe08be0e3eea6d6be554c25d3ba43c7182f3a3ac73c78632a76f.jpg",
    "caption": "Fig.13 Pitting potential of tube-totube sheet weldment",
    "reason_code": "direct_pitting_potential_plot",
    "reason": "Pitting potential is directly plotted against calculated P.I. value for identifiable weld and filler conditions.",
    "confidence": 0.98,
    "relevant_panels": [],
    "target_series": [
      "girth-weld pitting potential",
      "seal-weld pitting potential"
    ],
    "x_axis": {
      "label": "Calculated P.I. value",
      "unit": "",
      "scale": "linear"
    },
    "y_axis": {
      "label": "Pitting potential",
      "unit": "V vs SCE",
      "scale": "linear"
    }
  },
  "digitization_status": "complete",
  "digitization_notes": [],
  "plot_data": [
    {
      "series_id": "girth_weld_pitting_potential",
      "tags": [
        {
          "name": "weld_type",
          "value": "girth weld"
        },
        {
          "name": "marker_style",
          "value": "open circle"
        }
      ],
      "x_axis": {
        "label": "Calculated P.I. value",
        "type": "numeric",
        "unit": "",
        "scale": "linear",
        "is_target": false
      },
      "y_axis": {
        "label": "Pitting potential",
        "type": "numeric",
        "unit": "V vs SCE",
        "scale": "linear",
        "is_target": true
      },
      "data_points": [
        {
          "x": 36.0,
          "y": 0.350,
          "label": "329J2L base metal"
        },
        {
          "x": 36.0,
          "y": 0.405,
          "label": "329J2L base metal"
        },
        {
          "x": 43.5,
          "y": 0.645,
          "label": "28Cr"
        }
      ]
    },
    {
      "series_id": "seal_weld_pitting_potential",
      "tags": [
        {
          "name": "weld_type",
          "value": "seal weld 28Cr tube/329J2L sheet"
        },
        {
          "name": "marker_style",
          "value": "filled circle"
        }
      ],
      "x_axis": {
        "label": "Calculated P.I. value",
        "type": "numeric",
        "unit": "",
        "scale": "linear",
        "is_target": false
      },
      "y_axis": {
        "label": "Pitting potential",
        "type": "numeric",
        "unit": "V vs SCE",
        "scale": "linear",
        "is_target": true
      },
      "data_points": [
        {
          "x": 39.0,
          "y": 0.420,
          "label": "329J2L filler"
        },
        {
          "x": 41.2,
          "y": 0.470,
          "label": "28Cr filler"
        }
      ]
    }
  ]
}

File: pitting_potential_plots/tabularized/tabularized_paper_17_page_0005_item_0004.json
{
  "schema_version": 2,
  "paper_reference": "17",
  "source_chart_manifest": "paper_17_charts.json",
  "plot_metadata": {
    "chart_id": "page_0005_item_0004",
    "image_path": "images/121502afe6316c290bf95f6d1b8420845a4c3abd5d70667095c56b23487a31da.jpg",
    "caption": "1 Summary of HEA corrosion potential $(E _ { \\mathsf { c o r r } }$ in $\\mathfrak { m v } _ { \\mathtt { s c E } })$ and pitting potential $(E _ { \\mathsf { p i t } }$ in $\\mathfrak { m v } _ { \\mathtt { s c E } })$ in quiescent 0?6 M NaCl at 258C; CoCrFeNi (SPS*) was held at 10008C for 5 min, while CoCrFeNi (SPS^) was firstly held at 5008C for 5 min and then sintered at 10008C for another 5 min; $E _ { \\mathsf { c o r r } }$ and $\\pmb { E } _ { \\mathsf { p i t } }$ data of steels and aluminium alloys are obtained from previous studies<sup>24,38\u201339</sup>",
    "reason_code": "direct_pitting_potential_plot",
    "reason": "Open-circle pitting potentials are directly plotted by alloy/material category and are separable from corrosion potentials.",
    "confidence": 0.98,
    "relevant_panels": [],
    "target_series": [
      "Epit"
    ],
    "x_axis": {
      "label": "Alloy/material category",
      "unit": "",
      "scale": "categorical"
    },
    "y_axis": {
      "label": "E",
      "unit": "mV SCE",
      "scale": "linear"
    }
  },
  "digitization_status": "complete",
  "digitization_notes": [],
  "plot_data": [
    {
      "series_id": "Epit",
      "tags": [
        {
          "name": "solution",
          "value": "quiescent 0.6 M NaCl"
        },
        {
          "name": "temperature",
          "value": "25 °C"
        },
        {
          "name": "marker_style",
          "value": "open red circle"
        }
      ],
      "x_axis": {
        "label": "Alloy/material category",
        "type": "categorical",
        "unit": "",
        "scale": "categorical",
        "is_target": false
      },
      "y_axis": {
        "label": "E",
        "type": "numeric",
        "unit": "mV SCE",
        "scale": "linear",
        "is_target": true
      },
      "data_points": [
        {
          "x": "CoCrFeNiAl0.6 (AM)",
          "y": 190.0
        },
        {
          "x": "CoFeMnNi (SPS)",
          "y": 0.0
        },
        {
          "x": "Austenitic stainless steels",
          "y": 290.0
        },
        {
          "x": "CoCrFeNiAl0.9 (AM)",
          "y": 165.0
        },
        {
          "x": "CoCuFeNi (SPS)",
          "y": -95.0
        },
        {
          "x": "CoCrFeNi (LM)",
          "y": 388.0
        },
        {
          "x": "CoCrFeNi (AM)",
          "y": 440.0
        },
        {
          "x": "CoCrFeNiAl0.3 (AM)",
          "y": 290.0,
          "y_lower": 240.0,
          "y_upper": 340.0,
          "y_interval_meaning": "error bar / range"
        },
        {
          "x": "AlCoCrCuFe (SPS)",
          "y": -130.0
        },
        {
          "x": "CoCrFeNi (SPS*)",
          "y": -30.0
        },
        {
          "x": "Ti0.3(CoCrFeNi)0.7 (AM)",
          "y": 1040.0
        },
        {
          "x": "CoCrFeNiMo (SPS)",
          "y": -112.0
        },
        {
          "x": "CoCrFeNi (SPS^)",
          "y": -8.0,
          "y_lower": -65.0,
          "y_upper": 50.0,
          "y_interval_meaning": "error bar / range"
        },
        {
          "x": "Ferritic stainless steels",
          "y": -80.0
        },
        {
          "x": "CoCrFeNiAl0.9Ti0.5 (AM)",
          "y": 185.0
        },
        {
          "x": "CoFeNi (SPS)",
          "y": -130.0
        },
        {
          "x": "TiAl)0.7V0.15Fe0.1Ni0.05",
          "y": 265.0
        },
        {
          "x": "CoFeMnNi (AM)",
          "y": -240.0
        },
        {
          "x": "TiAlCuFeSn (AM)",
          "y": -245.0
        },
        {
          "x": "AlTiVCrSi (AM)",
          "y": 10.0
        }
      ]
    }
  ]
}

File: pitting_potential_plots/tabularized/tabularized_paper_1_page_0002_item_0008.json
{
  "schema_version": 2,
  "paper_reference": "1",
  "source_chart_manifest": "paper_1_charts.json",
  "plot_metadata": {
    "chart_id": "page_0002_item_0008",
    "image_path": "images/25982a458d30d9e5389ccf415e357060eef1edb458be26bd503b98e7f85523b5.jpg",
    "caption": "Fig. 1. Critical pitting potentials for Cr-Fe alloys in 0.IN NaCl, $2 5 ^ { \\circ } C.$",
    "reason_code": "direct_pitting_potential_plot",
    "reason": "Critical pitting potential is directly plotted against chromium content with visible markers and a trace.",
    "confidence": 0.98,
    "relevant_panels": [],
    "target_series": [
      "steady-state critical pitting potential Vc"
    ],
    "x_axis": {
      "label": "Wt. % Chromium",
      "unit": "wt. %",
      "scale": "linear"
    },
    "y_axis": {
      "label": "Vc",
      "unit": "Volts, H2 Scale",
      "scale": "linear"
    }
  },
  "digitization_status": "complete",
  "digitization_notes": [],
  "plot_data": [
    {
      "series_id": "steady_state_critical_pitting_potential_Vc",
      "tags": [
        {
          "name": "material_system",
          "value": "Cr-Fe alloys"
        },
        {
          "name": "test_solution",
          "value": "0.1N NaCl"
        },
        {
          "name": "temperature",
          "value": "25 °C"
        }
      ],
      "x_axis": {
        "label": "Wt. % Chromium",
        "type": "numeric",
        "unit": "wt. %",
        "scale": "linear",
        "is_target": false
      },
      "y_axis": {
        "label": "Vc",
        "type": "numeric",
        "unit": "Volts, H2 Scale",
        "scale": "linear",
        "is_target": true
      },
      "data_points": [
        {
          "x": 13.8,
          "y": 0.203
        },
        {
          "x": 23.0,
          "y": 0.24
        },
        {
          "x": 29.3,
          "y": 0.582
        },
        {
          "x": 38.7,
          "y": 0.89
        },
        {
          "x": 49.0,
          "y": 0.918
        },
        {
          "x": 58.2,
          "y": 0.925,
          "label": "Chromates Only"
        }
      ]
    }
  ]
}

File: pitting_potential_plots/tabularized/tabularized_paper_1_page_0002_item_0012.json
{
  "schema_version": 2,
  "paper_reference": "1",
  "source_chart_manifest": "paper_1_charts.json",
  "plot_metadata": {
    "chart_id": "page_0002_item_0012",
    "image_path": "images/da0a8dce4b9007b8b472b388502ec3596a475bf5ea27828a62dc5618d6aa65f7.jpg",
    "caption": "Fig. 2. Critical pitting potentials for Cr-Ni alloys in 0.1N NaCl $2 5 \\%$",
    "reason_code": "direct_pitting_potential_plot",
    "reason": "Two critical pitting-potential series are directly plotted against chromium content.",
    "confidence": 0.98,
    "relevant_panels": [],
    "target_series": [
      "Vc' (50 mV/5 min)",
      "Vc steady state"
    ],
    "x_axis": {
      "label": "Wt. % Chromium",
      "unit": "wt. %",
      "scale": "linear"
    },
    "y_axis": {
      "label": "Potential",
      "unit": "Volts, H2 Scale",
      "scale": "linear"
    }
  },
  "digitization_status": "complete",
  "digitization_notes": [],
  "plot_data": [
    {
      "series_id": "Vc_prime_50mV_per_5min",
      "tags": [
        {
          "name": "measurement_method",
          "value": "50 mV / 5 min scan"
        },
        {
          "name": "material_system",
          "value": "Cr-Ni alloys"
        },
        {
          "name": "test_solution",
          "value": "0.1N NaCl"
        },
        {
          "name": "marker_style",
          "value": "filled circle"
        }
      ],
      "x_axis": {
        "label": "Wt. % Chromium",
        "type": "numeric",
        "unit": "wt. %",
        "scale": "linear",
        "is_target": false
      },
      "y_axis": {
        "label": "Potential",
        "type": "numeric",
        "unit": "Volts, H2 Scale",
        "scale": "linear",
        "is_target": true
      },
      "data_points": [
        {
          "x": 0.0,
          "y": 0.295
        },
        {
          "x": 1.9,
          "y": 0.295
        },
        {
          "x": 5.3,
          "y": 0.295
        },
        {
          "x": 11.8,
          "y": 0.390
        },
        {
          "x": 14.9,
          "y": 0.603
        },
        {
          "x": 18.0,
          "y": 0.755
        },
        {
          "x": 25.1,
          "y": 0.801
        },
        {
          "x": 29.5,
          "y": 0.805
        }
      ]
    },
    {
      "series_id": "Vc_steady_state",
      "tags": [
        {
          "name": "measurement_method",
          "value": "Steady State"
        },
        {
          "name": "material_system",
          "value": "Cr-Ni alloys"
        },
        {
          "name": "test_solution",
          "value": "0.1N NaCl"
        },
        {
          "name": "marker_style",
          "value": "open circle"
        }
      ],
      "x_axis": {
        "label": "Wt. % Chromium",
        "type": "numeric",
        "unit": "wt. %",
        "scale": "linear",
        "is_target": false
      },
      "y_axis": {
        "label": "Potential",
        "type": "numeric",
        "unit": "Volts, H2 Scale",
        "scale": "linear",
        "is_target": true
      },
      "data_points": [
        {
          "x": 0.0,
          "y": 0.278
        },
        {
          "x": 1.9,
          "y": 0.278
        },
        {
          "x": 11.8,
          "y": 0.370
        },
        {
          "x": 15.0,
          "y": 0.555
        },
        {
          "x": 18.0,
          "y": 0.730
        },
        {
          "x": 25.2,
          "y": 0.783
        },
        {
          "x": 29.5,
          "y": 0.788
        }
      ]
    }
  ]
}

File: pitting_potential_plots/tabularized/tabularized_paper_1_page_0003_item_0010.json
{
  "schema_version": 2,
  "paper_reference": "1",
  "source_chart_manifest": "paper_1_charts.json",
  "plot_metadata": {
    "chart_id": "page_0003_item_0010",
    "image_path": "images/9eb85b15fcfcaf9b8f1c06e805eb2ee2398023857f3450bf77874a4ef42749c7.jpg",
    "caption": "Fig. 5. Critical pitting potentials for 15% $\\mathsf { c r } { \\mathsf { \\mathbf { \\mathbf { \\mathbf { \\mathbf { r } } } } } } { \\mathsf { \\mathbf { \\mathbf { \\mathbf { \\mathbf { \\mathbf { \\mathbf { \\theta } } } } } } } }$ alloys with increasing Ni content, in 0.1N NaCl, 25°C.",
    "reason_code": "direct_pitting_potential_plot",
    "reason": "Critical pitting potential is directly plotted against nickel content.",
    "confidence": 0.98,
    "relevant_panels": [],
    "target_series": [
      "critical pitting potential Vc"
    ],
    "x_axis": {
      "label": "Wt. % Nickel",
      "unit": "wt. %",
      "scale": "linear"
    },
    "y_axis": {
      "label": "Vc",
      "unit": "Volts, H2 Scale",
      "scale": "linear"
    }
  },
  "digitization_status": "complete",
  "digitization_notes": [],
  "plot_data": [
    {
      "series_id": "critical_pitting_potential_Vc",
      "tags": [
        {
          "name": "base_alloy",
          "value": "15% Cr-Fe alloys"
        },
        {
          "name": "test_solution",
          "value": "0.1N NaCl"
        },
        {
          "name": "temperature",
          "value": "25 °C"
        }
      ],
      "x_axis": {
        "label": "Wt. % Nickel",
        "type": "numeric",
        "unit": "wt. %",
        "scale": "linear",
        "is_target": false
      },
      "y_axis": {
        "label": "Vc",
        "type": "numeric",
        "unit": "Volts, H2 Scale",
        "scale": "linear",
        "is_target": true
      },
      "data_points": [
        {
          "x": 13.9,
          "y": 0.279
        },
        {
          "x": 19.8,
          "y": 0.281
        },
        {
          "x": 40.0,
          "y": 0.341
        },
        {
          "x": 50.1,
          "y": 0.351
        },
        {
          "x": 60.0,
          "y": 0.380
        }
      ]
    }
  ]
}

File: pitting_potential_plots/tabularized/tabularized_paper_1_page_0004_item_0001.json
{
  "schema_version": 2,
  "paper_reference": "1",
  "source_chart_manifest": "paper_1_charts.json",
  "plot_metadata": {
    "chart_id": "page_0004_item_0001",
    "image_path": "images/3c92016b459ad746febb3405aa8a822d987ec16d35e1fa2766d20af1e6a0eb65.jpg",
    "caption": "Fig. 6. Critical pitting potentials for 15% $\\mathsf { \\pmb { C } } _ { \\mathsf { \\pmb { r } } _ { \\pmb { \\imath } } }$ 13% Ni stainless steel with increasing Mo content, in 0.1N NaCl, 25°C and ${ \\mathfrak { O } } ^ { \\circ } { \\mathsf { C } }.$",
    "reason_code": "direct_pitting_potential_plot",
    "reason": "Critical pitting potential is directly plotted against molybdenum content at two temperatures.",
    "confidence": 0.98,
    "relevant_panels": [],
    "target_series": [
      "critical pitting potential Vc at 0°C",
      "critical pitting potential Vc at 25°C"
    ],
    "x_axis": {
      "label": "Wt. % Molybdenum",
      "unit": "wt. %",
      "scale": "linear"
    },
    "y_axis": {
      "label": "Vc",
      "unit": "Volts, H2 Scale",
      "scale": "linear"
    }
  },
  "digitization_status": "complete",
  "digitization_notes": [],
  "plot_data": [
    {
      "series_id": "critical_pitting_potential_Vc_at_0C",
      "tags": [
        {
          "name": "temperature",
          "value": "0 °C"
        },
        {
          "name": "material_system",
          "value": "15% Cr - 13% Ni stainless steel"
        },
        {
          "name": "test_solution",
          "value": "0.1N NaCl"
        },
        {
          "name": "marker_style",
          "value": "filled circle"
        }
      ],
      "x_axis": {
        "label": "Wt. % Molybdenum",
        "type": "numeric",
        "unit": "wt. %",
        "scale": "linear",
        "is_target": false
      },
      "y_axis": {
        "label": "Vc",
        "type": "numeric",
        "unit": "Volts, H2 Scale",
        "scale": "linear",
        "is_target": true
      },
      "data_points": [
        {
          "x": 0.0,
          "y": 0.800
        },
        {
          "x": 0.45,
          "y": 0.495
        },
        {
          "x": 0.98,
          "y": 0.418
        },
        {
          "x": 1.45,
          "y": 0.380
        },
        {
          "x": 1.91,
          "y": 0.318
        }
      ]
    },
    {
      "series_id": "critical_pitting_potential_Vc_at_25C",
      "tags": [
        {
          "name": "temperature",
          "value": "25 °C"
        },
        {
          "name": "material_system",
          "value": "15% Cr - 13% Ni stainless steel"
        },
        {
          "name": "test_solution",
          "value": "0.1N NaCl"
        },
        {
          "name": "marker_style",
          "value": "open circle"
        }
      ],
      "x_axis": {
        "label": "Wt. % Molybdenum",
        "type": "numeric",
        "unit": "wt. %",
        "scale": "linear",
        "is_target": false
      },
      "y_axis": {
        "label": "Vc",
        "type": "numeric",
        "unit": "Volts, H2 Scale",
        "scale": "linear",
        "is_target": true
      },
      "data_points": [
        {
          "x": 0.0,
          "y": 0.280
        },
        {
          "x": 0.45,
          "y": 0.298
        },
        {
          "x": 0.97,
          "y": 0.338
        },
        {
          "x": 1.45,
          "y": 0.398
        },
        {
          "x": 1.90,
          "y": 0.528
        },
        {
          "x": 2.42,
          "y": 0.725
        }
      ]
    }
  ]
}

File: pitting_potential_plots/tabularized/tabularized_paper_1_page_0004_item_0010.json
{
  "schema_version": 2,
  "paper_reference": "1",
  "source_chart_manifest": "paper_1_charts.json",
  "plot_metadata": {
    "chart_id": "page_0004_item_0010",
    "image_path": "images/b302b2ca7a29895ba140d571b4909cf25aa297fc0353bb7fab61cfd83e26c38f.jpg",
    "caption": "Fig. 8. Critical pitting potentials for 15% $\\mathsf { c r },$ 13% Ni stainless steel with increasing Mo content in O.1N NaBr, $2 5 ^ { \\circ } C$ and ${ \\mathfrak { O } } ^ { \\circ } { \\mathsf { C } }.$",
    "reason_code": "direct_pitting_potential_plot",
    "reason": "Critical pitting potential is directly plotted against molybdenum content at two temperatures.",
    "confidence": 0.98,
    "relevant_panels": [],
    "target_series": [
      "critical pitting potential Vc at 0°C",
      "critical pitting potential Vc at 25°C"
    ],
    "x_axis": {
      "label": "Wt. % Molybdenum",
      "unit": "wt. %",
      "scale": "linear"
    },
    "y_axis": {
      "label": "Vc",
      "unit": "Volts, H2 Scale",
      "scale": "linear"
    }
  },
  "digitization_status": "complete",
  "digitization_notes": [],
  "plot_data": [
    {
      "series_id": "critical_pitting_potential_Vc_at_0C",
      "tags": [
        {
          "name": "temperature",
          "value": "0 °C"
        },
        {
          "name": "material_system",
          "value": "15% Cr - 13% Ni stainless steel"
        },
        {
          "name": "test_solution",
          "value": "0.1N NaBr"
        },
        {
          "name": "marker_style",
          "value": "filled circle"
        }
      ],
      "x_axis": {
        "label": "Wt. % Molybdenum",
        "type": "numeric",
        "unit": "wt. %",
        "scale": "linear",
        "is_target": false
      },
      "y_axis": {
        "label": "Vc",
        "type": "numeric",
        "unit": "Volts, H2 Scale",
        "scale": "linear",
        "is_target": true
      },
      "data_points": [
        {
          "x": 0.0,
          "y": 0.420
        },
        {
          "x": 0.44,
          "y": 0.310
        }
      ]
    },
    {
      "series_id": "critical_pitting_potential_Vc_at_25C",
      "tags": [
        {
          "name": "temperature",
          "value": "25 °C"
        },
        {
          "name": "material_system",
          "value": "15% Cr - 13% Ni stainless steel"
        },
        {
          "name": "test_solution",
          "value": "0.1N NaBr"
        },
        {
          "name": "marker_style",
          "value": "open circle"
        }
      ],
      "x_axis": {
        "label": "Wt. % Molybdenum",
        "type": "numeric",
        "unit": "wt. %",
        "scale": "linear",
        "is_target": false
      },
      "y_axis": {
        "label": "Vc",
        "type": "numeric",
        "unit": "Volts, H2 Scale",
        "scale": "linear",
        "is_target": true
      },
      "data_points": [
        {
          "x": 0.0,
          "y": 0.540
        },
        {
          "x": 0.44,
          "y": 0.528
        },
        {
          "x": 1.45,
          "y": 0.510
        },
        {
          "x": 2.37,
          "y": 0.470
        }
      ]
    }
  ]
}

File: pitting_potential_plots/tabularized/tabularized_paper_20_page_0018_item_0003.json
{
  "schema_version": 2,
  "paper_reference": "20",
  "source_chart_manifest": "paper_20_charts.json",
  "plot_metadata": {
    "chart_id": "page_0018_item_0003",
    "image_path": "images/3f995ee1fc5cbc177674da2ccd4fab44686d62a583b7f86bc8d4d837d6258725.jpg",
    "caption": "Fig. 13. Comparisons of the corrosion potential, the pitting potential, and the corrosion rate of HEA versus the concentration of NaCl added to 1 N $\\mathrm { H } _ { 2 } \\mathrm { S O } _ { 4 }$ at room temperature $(\\sim 2 5 ^ { \\circ } \\mathrm { C })$",
    "reason_code": "direct_pitting_potential_plot",
    "reason": "The red-triangle pitting-potential series is directly plotted against added NaCl concentration and is separable from corrosion potential and corrosion rate.",
    "confidence": 0.98,
    "relevant_panels": [],
    "target_series": [
      "Pitting potential, Epit"
    ],
    "x_axis": {
      "label": "1N H2SO4 + X M NaCl",
      "unit": "M NaCl",
      "scale": "linear"
    },
    "y_axis": {
      "label": "Potential",
      "unit": "V SCE",
      "scale": "linear"
    }
  },
  "digitization_status": "complete",
  "digitization_notes": [],
  "plot_data": [
    {
      "series_id": "Pitting_potential_Epit",
      "tags": [
        {
          "name": "material",
          "value": "HEA"
        },
        {
          "name": "base_solution",
          "value": "1N H2SO4"
        },
        {
          "name": "temperature",
          "value": "25 °C"
        },
        {
          "name": "marker_style",
          "value": "filled red triangle"
        }
      ],
      "x_axis": {
        "label": "1N H2SO4 + X M NaCl",
        "type": "numeric",
        "unit": "M NaCl",
        "scale": "linear",
        "is_target": false
      },
      "y_axis": {
        "label": "Potential",
        "type": "numeric",
        "unit": "V SCE",
        "scale": "linear",
        "is_target": true
      },
      "data_points": [
        {
          "x": 0.01,
          "y": -0.220,
          "label": "0.01M"
        },
        {
          "x": 0.1,
          "y": -0.240,
          "label": "0.1M"
        },
        {
          "x": 0.4,
          "y": -0.215,
          "label": "0.4M"
        },
        {
          "x": 0.5,
          "y": -0.208,
          "label": "0.5M"
        },
        {
          "x": 0.6,
          "y": -0.230,
          "label": "0.6M"
        },
        {
          "x": 1.0,
          "y": -0.280,
          "label": "1M"
        }
      ]
    }
  ]
}

File: pitting_potential_plots/tabularized/tabularized_paper_21_page_0003_item_0011.json
{
  "schema_version": 2,
  "paper_reference": "21",
  "source_chart_manifest": "paper_21_charts.json",
  "plot_metadata": {
    "chart_id": "page_0003_item_0011",
    "image_path": "images/afd5b9130f8c9fb65655f3a041e09fe802e7362a5dbb7f7e06c8cc4c9e2bb704.jpg",
    "caption": "FIGURE 4 - Pitting potential of 20Cr-25Ni steel as a function of the $M _ { 0 } { \\ o \\mathsf { O } _ { 4 } } ^ { \\bar { 2 } - }$ concentration in 0.1M-NaCl at 50 C.",
    "reason_code": "direct_pitting_potential_plot",
    "reason": "Pitting potential is directly plotted against molybdate concentration with discrete markers and a trace.",
    "confidence": 0.98,
    "relevant_panels": [],
    "target_series": [
      "20Cr-25Ni steel pitting potential"
    ],
    "x_axis": {
      "label": "MoO4\u00b2\u2212",
      "unit": "mol/l",
      "scale": "linear"
    },
    "y_axis": {
      "label": "Pitting Potential V",
      "unit": "V vs. N.H.E.",
      "scale": "linear"
    }
  },
  "digitization_status": "complete",
  "digitization_notes": [],
  "plot_data": [
    {
      "series_id": "20Cr_25Ni_steel_pitting_potential",
      "tags": [
        {
          "name": "material",
          "value": "20Cr-25Ni steel"
        },
        {
          "name": "base_solution",
          "value": "0.1M NaCl"
        },
        {
          "name": "temperature",
          "value": "50 °C"
        },
        {
          "name": "marker_style",
          "value": "filled circle"
        }
      ],
      "x_axis": {
        "label": "MoO4\u00b2\u2212",
        "type": "numeric",
        "unit": "mol/l",
        "scale": "linear",
        "is_target": false
      },
      "y_axis": {
        "label": "Pitting Potential V",
        "type": "numeric",
        "unit": "V vs. N.H.E.",
        "scale": "linear",
        "is_target": true
      },
      "data_points": [
        {
          "x": 0.020,
          "y": 0.482
        },
        {
          "x": 0.040,
          "y": 0.552
        },
        {
          "x": 0.060,
          "y": 0.608
        },
        {
          "x": 0.080,
          "y": 0.702
        },
        {
          "x": 0.100,
          "y": 0.788
        },
        {
          "x": 0.111,
          "y": 0.835
        }
      ]
    }
  ]
}

File: pitting_potential_plots/tabularized/tabularized_paper_23_page_0006_item_0005.json
{
  "schema_version": 2,
  "paper_reference": "23",
  "source_chart_manifest": "paper_23_charts.json",
  "plot_metadata": {
    "chart_id": "page_0006_item_0005",
    "image_path": "images/5ff9e90e41c4b929f77f2f7e0e3822b11b24e513f2c3ff45bdf43730e6a0a781.jpg",
    "caption": "Fig. 10. Histogram of $E _ { \\mathrm { p i t } }$ for alloys C-x and SS 304 in solution of different Cl<sup>\u0004</sup> ion molarity (M).",
    "reason_code": "direct_pitting_potential_plot",
    "reason": "Pitting-potential bars are directly plotted by alloy for four chloride molarities.",
    "confidence": 0.98,
    "relevant_panels": [],
    "target_series": [
      "0 M Cl\u2212 Epit",
      "0.25 M Cl\u2212 Epit",
      "0.50 M Cl\u2212 Epit",
      "1.00 M Cl\u2212 Epit"
    ],
    "x_axis": {
      "label": "Alloy",
      "unit": "",
      "scale": "categorical"
    },
    "y_axis": {
      "label": "Epit",
      "unit": "V vs. SHE",
      "scale": "linear"
    }
  },
  "digitization_status": "complete",
  "digitization_notes": [],
  "plot_data": [
    {
      "series_id": "0_M_Cl_Epit",
      "tags": [
        {
          "name": "chloride_concentration",
          "value": "0 M"
        },
        {
          "name": "bar_pattern",
          "value": "dark hatched"
        }
      ],
      "x_axis": {
        "label": "Alloy",
        "type": "categorical",
        "unit": "",
        "scale": "categorical",
        "is_target": false
      },
      "y_axis": {
        "label": "Epit",
        "type": "numeric",
        "unit": "V vs. SHE",
        "scale": "linear",
        "is_target": true
      },
      "data_points": [
        {
          "x": "C-0",
          "y": 1.110
        },
        {
          "x": "C-0.25",
          "y": 1.095
        },
        {
          "x": "C-0.50",
          "y": 1.120
        },
        {
          "x": "C-1.00",
          "y": 1.120
        },
        {
          "x": "304SS",
          "y": 1.120
        }
      ]
    },
    {
      "series_id": "0_25_M_Cl_Epit",
      "tags": [
        {
          "name": "chloride_concentration",
          "value": "0.25 M"
        },
        {
          "name": "bar_pattern",
          "value": "grey"
        }
      ],
      "x_axis": {
        "label": "Alloy",
        "type": "categorical",
        "unit": "",
        "scale": "categorical",
        "is_target": false
      },
      "y_axis": {
        "label": "Epit",
        "type": "numeric",
        "unit": "V vs. SHE",
        "scale": "linear",
        "is_target": true
      },
      "data_points": [
        {
          "x": "C-0",
          "y": 1.118
        },
        {
          "x": "C-0.25",
          "y": 1.125
        },
        {
          "x": "C-0.50",
          "y": 0.570
        },
        {
          "x": "C-1.00",
          "y": 0.410
        },
        {
          "x": "304SS",
          "y": 1.170
        }
      ]
    },
    {
      "series_id": "0_50_M_Cl_Epit",
      "tags": [
        {
          "name": "chloride_concentration",
          "value": "0.50 M"
        },
        {
          "name": "bar_pattern",
          "value": "fine hatched"
        }
      ],
      "x_axis": {
        "label": "Alloy",
        "type": "categorical",
        "unit": "",
        "scale": "categorical",
        "is_target": false
      },
      "y_axis": {
        "label": "Epit",
        "type": "numeric",
        "unit": "V vs. SHE",
        "scale": "linear",
        "is_target": true
      },
      "data_points": [
        {
          "x": "C-0",
          "y": 1.110
        },
        {
          "x": "C-0.25",
          "y": 0.440
        },
        {
          "x": "C-0.50",
          "y": 0.465
        },
        {
          "x": "C-1.00",
          "y": 0.335
        },
        {
          "x": "304SS",
          "y": 0.550
        }
      ]
    },
    {
      "series_id": "1_00_M_Cl_Epit",
      "tags": [
        {
          "name": "chloride_concentration",
          "value": "1.00 M"
        },
        {
          "name": "bar_pattern",
          "value": "magenta"
        }
      ],
      "x_axis": {
        "label": "Alloy",
        "type": "categorical",
        "unit": "",
        "scale": "categorical",
        "is_target": false
      },
      "y_axis": {
        "label": "Epit",
        "type": "numeric",
        "unit": "V vs. SHE",
        "scale": "linear",
        "is_target": true
      },
      "data_points": [
        {
          "x": "C-0",
          "y": 1.135
        },
        {
          "x": "C-0.25",
          "y": 0.245
        },
        {
          "x": "C-0.50",
          "y": 0.320
        },
        {
          "x": "C-1.00",
          "y": 0.245
        },
        {
          "x": "304SS",
          "y": 0.260
        }
      ]
    }
  ]
}

File: pitting_potential_plots/tabularized/tabularized_paper_28_page_0011_item_0001.json
{
  "schema_version": 2,
  "paper_reference": "28",
  "source_chart_manifest": "paper_28_charts.json",
  "plot_metadata": {
    "chart_id": "page_0011_item_0001",
    "image_path": "images/84e351e7ab85fcc57697713cc93733110afbe359ef122d235c49a23534a00e95.jpg",
    "caption": "Fig. 11. Comparison of corrosion properties between HEAs and conventional alloys [60\u201366] in the 3.5 wt.% NaCl solution. The higher pitting potential $(E _ { \\mathrm { p } })$ and lower corrosion-current density $(I _ { \\mathrm { c o r r } })$ of Al CoCrFeNi HEAs indicate that the localized and general corrosion-resistant properties of the Al CoCrFeNi HEAs are comparable or even superior to that of conventional corrosion-resistant alloys.",
    "reason_code": "direct_pitting_potential_plot",
    "reason": "Pitting potential is explicitly plotted on the horizontal axis with identifiable alloy-class markers against corrosion-current density.",
    "confidence": 0.92,
    "relevant_panels": [],
    "target_series": [
      "AlxCoCrFeNi HEA pitting potentials",
      "conventional-alloy pitting potentials"
    ],
    "x_axis": {
      "label": "Ep",
      "unit": "V vs. SCE",
      "scale": "linear"
    },
    "y_axis": {
      "label": "Icorr",
      "unit": "μA/cm²",
      "scale": "linear"
    }
  },
  "digitization_status": "complete",
  "digitization_notes": [],
  "plot_data": [
    {
      "series_id": "AlxCoCrFeNi_HEAs_pitting_potentials",
      "tags": [
        {
          "name": "material_class",
          "value": "AlxCoCrFeNi HEAs"
        },
        {
          "name": "environment",
          "value": "3.5 wt.% NaCl"
        },
        {
          "name": "marker_style",
          "value": "black square"
        }
      ],
      "x_axis": {
        "label": "Ep",
        "type": "numeric",
        "unit": "V vs. SCE",
        "scale": "linear",
        "is_target": true
      },
      "y_axis": {
        "label": "Icorr",
        "type": "numeric",
        "unit": "μA/cm²",
        "scale": "linear",
        "is_target": false
      },
      "data_points": [
        {
          "x": 0.05,
          "y": 0.42
        },
        {
          "x": 0.22,
          "y": 0.24
        },
        {
          "x": 0.48,
          "y": 0.05
        },
        {
          "x": 0.81,
          "y": 0.02
        }
      ]
    },
    {
      "series_id": "stainless_steels_pitting_potentials",
      "tags": [
        {
          "name": "material_class",
          "value": "Stainless steels"
        },
        {
          "name": "environment",
          "value": "3.5 wt.% NaCl"
        },
        {
          "name": "marker_style",
          "value": "red circle"
        }
      ],
      "x_axis": {
        "label": "Ep",
        "type": "numeric",
        "unit": "V vs. SCE",
        "scale": "linear",
        "is_target": true
      },
      "y_axis": {
        "label": "Icorr",
        "type": "numeric",
        "unit": "μA/cm²",
        "scale": "linear",
        "is_target": false
      },
      "data_points": [
        {
          "x": 0.20,
          "y": 0.16
        },
        {
          "x": 0.29,
          "y": 0.08
        },
        {
          "x": 0.35,
          "y": 0.08
        }
      ]
    },
    {
      "series_id": "Al_alloys_pitting_potentials",
      "tags": [
        {
          "name": "material_class",
          "value": "Al-alloys"
        },
        {
          "name": "environment",
          "value": "3.5 wt.% NaCl"
        },
        {
          "name": "marker_style",
          "value": "green triangle up"
        }
      ],
      "x_axis": {
        "label": "Ep",
        "type": "numeric",
        "unit": "V vs. SCE",
        "scale": "linear",
        "is_target": true
      },
      "y_axis": {
        "label": "Icorr",
        "type": "numeric",
        "unit": "μA/cm²",
        "scale": "linear",
        "is_target": false
      },
      "data_points": [
        {
          "x": -0.68,
          "y": 0.50
        },
        {
          "x": -0.65,
          "y": 0.48
        },
        {
          "x": -0.57,
          "y": 0.30
        }
      ]
    },
    {
      "series_id": "Ti_alloys_pitting_potentials",
      "tags": [
        {
          "name": "material_class",
          "value": "Ti-alloys"
        },
        {
          "name": "environment",
          "value": "3.5 wt.% NaCl"
        },
        {
          "name": "marker_style",
          "value": "blue triangle down"
        }
      ],
      "x_axis": {
        "label": "Ep",
        "type": "numeric",
        "unit": "V vs. SCE",
        "scale": "linear",
        "is_target": true
      },
      "y_axis": {
        "label": "Icorr",
        "type": "numeric",
        "unit": "μA/cm²",
        "scale": "linear",
        "is_target": false
      },
      "data_points": [
        {
          "x": -0.18,
          "y": 2.22
        },
        {
          "x": -0.18,
          "y": 0.08
        },
        {
          "x": -0.09,
          "y": 1.20
        },
        {
          "x": -0.06,
          "y": 0.08
        },
        {
          "x": 0.38,
          "y": 1.95
        }
      ]
    },
    {
      "series_id": "Cu_alloys_pitting_potentials",
      "tags": [
        {
          "name": "material_class",
          "value": "Cu-alloys"
        },
        {
          "name": "environment",
          "value": "3.5 wt.% NaCl"
        },
        {
          "name": "marker_style",
          "value": "magenta diamond"
        }
      ],
      "x_axis": {
        "label": "Ep",
        "type": "numeric",
        "unit": "V vs. SCE",
        "scale": "linear",
        "is_target": true
      },
      "y_axis": {
        "label": "Icorr",
        "type": "numeric",
        "unit": "μA/cm²",
        "scale": "linear",
        "is_target": false
      },
      "data_points": [
        {
          "x": -0.15,
          "y": 1.98
        },
        {
          "x": -0.15,
          "y": 1.18
        },
        {
          "x": -0.12,
          "y": 1.00
        }
      ]
    },
    {
      "series_id": "Ni_alloys_pitting_potentials",
      "tags": [
        {
          "name": "material_class",
          "value": "Ni-alloys"
        },
        {
          "name": "environment",
          "value": "3.5 wt.% NaCl"
        },
        {
          "name": "marker_style",
          "value": "cyan triangle left"
        }
      ],
      "x_axis": {
        "label": "Ep",
        "type": "numeric",
        "unit": "V vs. SCE",
        "scale": "linear",
        "is_target": true
      },
      "y_axis": {
        "label": "Icorr",
        "type": "numeric",
        "unit": "μA/cm²",
        "scale": "linear",
        "is_target": false
      },
      "data_points": [
        {
          "x": 0.05,
          "y": 0.12
        },
        {
          "x": 0.08,
          "y": 0.08
        },
        {
          "x": 0.42,
          "y": 0.10
        },
        {
          "x": 0.90,
          "y": 0.08
        }
      ]
    }
  ]
}

File: pitting_potential_plots/tabularized/tabularized_paper_2_page_0004_item_0012.json
{
  "schema_version": 2,
  "paper_reference": "2",
  "source_chart_manifest": "paper_2_charts.json",
  "plot_metadata": {
    "chart_id": "page_0004_item_0012",
    "image_path": "images/4db8eda3d350f7974cce8bb384436bb7d36a3751aae6aab1ac7824e058c57aa0.jpg",
    "caption": "Fig. 7. Pitting potentials obtained from potentiodynamic polarization scans in argon-saturated 1.0M sodium chloride.",
    "reason_code": "direct_pitting_potential_plot",
    "reason": "Pitting potentials are directly plotted against molybdenum content for separable alloy series.",
    "confidence": 0.98,
    "relevant_panels": [],
    "target_series": [
      "20% Cr-39% Ni pitting potential",
      "17.6% Cr-13.6% Ni pitting potential",
      "delta-ferrite pitting potentials"
    ],
    "x_axis": {
      "label": "Molybdenum Content",
      "unit": "%",
      "scale": "linear"
    },
    "y_axis": {
      "label": "Pitting Potential",
      "unit": "V versus SCE",
      "scale": "linear"
    }
  },
  "digitization_status": "complete",
  "digitization_notes": [],
  "plot_data": [
    {
      "series_id": "20_Cr_39_Ni_pitting_potential",
      "tags": [
        {
          "name": "alloy_composition",
          "value": "20% Cr - 39% Ni"
        },
        {
          "name": "test_solution",
          "value": "argon-saturated 1.0M NaCl"
        },
        {
          "name": "marker_style",
          "value": "open circle"
        }
      ],
      "x_axis": {
        "label": "Molybdenum Content",
        "type": "numeric",
        "unit": "%",
        "scale": "linear",
        "is_target": false
      },
      "y_axis": {
        "label": "Pitting Potential",
        "type": "numeric",
        "unit": "V versus SCE",
        "scale": "linear",
        "is_target": true
      },
      "data_points": [
        {
          "x": 0.05,
          "y": 0.360
        },
        {
          "x": 0.05,
          "y": 0.585
        },
        {
          "x": 0.94,
          "y": 0.800,
          "label": ">0.8 V (no breakdown below transpassive region)"
        },
        {
          "x": 1.01,
          "y": 0.796,
          "label": ">0.8 V (no breakdown below transpassive region)"
        },
        {
          "x": 2.90,
          "y": 0.796,
          "label": ">0.8 V (no breakdown below transpassive region)"
        },
        {
          "x": 3.00,
          "y": 0.796,
          "label": ">0.8 V (no breakdown below transpassive region)"
        },
        {
          "x": 4.85,
          "y": 0.798,
          "label": ">0.8 V (no breakdown below transpassive region)"
        }
      ]
    },
    {
      "series_id": "17_6_Cr_13_6_Ni_pitting_potential",
      "tags": [
        {
          "name": "alloy_composition",
          "value": "17.6% Cr - 13.6% Ni"
        },
        {
          "name": "test_solution",
          "value": "argon-saturated 1.0M NaCl"
        },
        {
          "name": "marker_style",
          "value": "filled circle"
        }
      ],
      "x_axis": {
        "label": "Molybdenum Content",
        "type": "numeric",
        "unit": "%",
        "scale": "linear",
        "is_target": false
      },
      "y_axis": {
        "label": "Pitting Potential",
        "type": "numeric",
        "unit": "V versus SCE",
        "scale": "linear",
        "is_target": true
      },
      "data_points": [
        {
          "x": 0.00,
          "y": 0.485
        },
        {
          "x": 2.00,
          "y": 0.252
        },
        {
          "x": 1.99,
          "y": 0.412
        },
        {
          "x": 1.99,
          "y": 0.435
        },
        {
          "x": 2.48,
          "y": 0.395
        },
        {
          "x": 2.48,
          "y": 0.495
        },
        {
          "x": 2.91,
          "y": 0.525
        },
        {
          "x": 2.94,
          "y": 0.490
        },
        {
          "x": 3.39,
          "y": 0.780
        },
        {
          "x": 3.39,
          "y": 0.800,
          "label": ">0.8 V (no breakdown below transpassive region)"
        }
      ]
    },
    {
      "series_id": "delta_ferrite_pitting_potentials",
      "tags": [
        {
          "name": "phase",
          "value": "Delta Ferrite"
        },
        {
          "name": "test_solution",
          "value": "argon-saturated 1.0M NaCl"
        },
        {
          "name": "marker_style",
          "value": "filled circle"
        }
      ],
      "x_axis": {
        "label": "Molybdenum Content",
        "type": "numeric",
        "unit": "%",
        "scale": "linear",
        "is_target": false
      },
      "y_axis": {
        "label": "Pitting Potential",
        "type": "numeric",
        "unit": "V versus SCE",
        "scale": "linear",
        "is_target": true
      },
      "data_points": [
        {
          "x": 3.95,
          "y": 0.590
        },
        {
          "x": 3.95,
          "y": 0.610
        },
        {
          "x": 3.95,
          "y": 0.795,
          "label": ">0.8 V (no breakdown below transpassive region)"
        }
      ]
    }
  ]
}
