Repository: KevinGundlach/Corrosion_Literature

File: pitting_potential_plots/tabularized/tabularized_paper_32_page_0004_item_0001.json
{
  "schema_version": 2,
  "paper_reference": "32",
  "source_chart_manifest": "paper_32_charts.json",
  "plot_metadata": {
    "chart_id": "page_0004_item_0001",
    "image_path": "images/9b606adc623e2bf8bf897038d264bb7d11b0842edabcdce390c6d966c2ae4153.jpg",
    "caption": "Figure 5. \u0001Color online- Median pitting and repassivation potentials for $\\mathrm { A l _ { 9 0 } F e _ { 5 } G d _ { \\underline { { { z } } } } }$ and pure Al in deaerated 0.6 M NaCl. Error bars represent the 25th and 75th percentile of the data when expressed as the cumulative probability of obtaining the given pitting potential. Scan rate 0.1 mV/s.",
    "reason_code": "direct_pitting_potential_plot",
    "reason": "Epit is directly plotted against nanocrystal size; the Erp series is ancillary and separable.",
    "confidence": 0.99,
    "relevant_panels": [],
    "target_series": [
      "Epit"
    ],
    "x_axis": {
      "label": "Nanocrystal Size",
      "unit": "nm",
      "scale": "linear"
    },
    "y_axis": {
      "label": "Potential",
      "unit": "V_SCE",
      "scale": "linear"
    }
  },
  "digitization_status": "complete",
  "digitization_notes": [],
  "plot_data": [
    {
      "series_id": "Epit",
      "tags": [
        {
          "name": "material",
          "value": "Al90Fe5Gd5"
        },
        {
          "name": "test_solution",
          "value": "deaerated 0.6 M NaCl"
        },
        {
          "name": "scan_rate",
          "value": "0.1 mV/s"
        },
        {
          "name": "marker_style",
          "value": "red circle"
        }
      ],
      "x_axis": {
        "label": "Nanocrystal Size",
        "type": "numeric",
        "unit": "nm",
        "scale": "linear",
        "is_target": false
      },
      "y_axis": {
        "label": "Potential",
        "type": "numeric",
        "unit": "V_SCE",
        "scale": "linear",
        "is_target": true
      },
      "data_points": [
        {
          "x": 0.0,
          "y": -0.135,
          "y_lower": -0.200,
          "y_upper": -0.030,
          "y_interval_meaning": "25th to 75th percentile",
          "label": "Amorphous"
        },
        {
          "x": 6.5,
          "y": -0.090,
          "y_lower": -0.180,
          "y_upper": 0.100,
          "y_interval_meaning": "25th to 75th percentile"
        },
        {
          "x": 10.7,
          "y": 0.000,
          "y_lower": -0.080,
          "y_upper": 0.150,
          "y_interval_meaning": "25th to 75th percentile"
        },
        {
          "x": 12.0,
          "y": 0.125,
          "y_lower": -0.125,
          "y_upper": 0.260,
          "y_interval_meaning": "25th to 75th percentile"
        },
        {
          "x": 14.0,
          "y": 0.300,
          "y_lower": 0.145,
          "y_upper": 0.395,
          "y_interval_meaning": "25th to 75th percentile"
        }
      ]
    }
  ]
}

File: pitting_potential_plots/tabularized/tabularized_paper_32_page_0004_item_0004.json
{
  "schema_version": 2,
  "paper_reference": "32",
  "source_chart_manifest": "paper_32_charts.json",
  "plot_metadata": {
    "chart_id": "page_0004_item_0004",
    "image_path": "images/b35caa1d84e79ffeeca29824d1dc231fd291f75f4661ca15838b85c0da107ab2.jpg",
    "caption": "Figure 6. \u0001Color online- Median pitting and repassivation potentials for $\\mathrm { A l _ { 8 7 } N i _ { 7 } G d _ { 6 } }$ and pure Al in deaerated 0.6 M NaCl. Error bars represent the 25th and 75th percentile of the data. Scan rate 0.1 mV/s.",
    "reason_code": "direct_pitting_potential_plot",
    "reason": "Epit is directly plotted against nanocrystal size; the Erp series is ancillary and separable.",
    "confidence": 0.99,
    "relevant_panels": [],
    "target_series": [
      "Epit"
    ],
    "x_axis": {
      "label": "Nanocrystal Size",
      "unit": "nm",
      "scale": "linear"
    },
    "y_axis": {
      "label": "Potential",
      "unit": "V_SCE",
      "scale": "linear"
    }
  },
  "digitization_status": "complete",
  "digitization_notes": [],
  "plot_data": [
    {
      "series_id": "Epit",
      "tags": [
        {
          "name": "material",
          "value": "Al87Ni7Gd6"
        },
        {
          "name": "test_solution",
          "value": "deaerated 0.6 M NaCl"
        },
        {
          "name": "scan_rate",
          "value": "0.1 mV/s"
        },
        {
          "name": "marker_style",
          "value": "red circle"
        }
      ],
      "x_axis": {
        "label": "Nanocrystal Size",
        "type": "numeric",
        "unit": "nm",
        "scale": "linear",
        "is_target": false
      },
      "y_axis": {
        "label": "Potential",
        "type": "numeric",
        "unit": "V_SCE",
        "scale": "linear",
        "is_target": true
      },
      "data_points": [
        {
          "x": 0.0,
          "y": -0.280,
          "y_lower": -0.305,
          "y_upper": -0.190,
          "y_interval_meaning": "25th to 75th percentile",
          "label": "Amorphous"
        },
        {
          "x": 20.0,
          "y": -0.230,
          "y_lower": -0.275,
          "y_upper": -0.005,
          "y_interval_meaning": "25th to 75th percentile"
        },
        {
          "x": 40.0,
          "y": -0.170,
          "y_lower": -0.310,
          "y_upper": 0.075,
          "y_interval_meaning": "25th to 75th percentile"
        }
      ]
    }
  ]
}

File: pitting_potential_plots/tabularized/tabularized_paper_32_page_0004_item_0005.json
{
  "schema_version": 2,
  "paper_reference": "32",
  "source_chart_manifest": "paper_32_charts.json",
  "plot_metadata": {
    "chart_id": "page_0004_item_0005",
    "image_path": "images/e3f145cd3244a1803351229cf4aa570473e327a62f4b5e221062355088e48028.jpg",
    "caption": "Figure 7. \u0001Color online- Median pitting and repassivation potentials for $\\mathrm { A l _ { 9 0 } C o _ { 3 } C e _ { 7 } }$ and pure Al in deaerated 0.6 M NaCl. Error bars represent the 25th and 75th percentile of the data. Scan rate 0.1 mV/s.",
    "reason_code": "direct_pitting_potential_plot",
    "reason": "Epit is directly plotted against nanocrystal size; the Erp series is ancillary and separable.",
    "confidence": 0.99,
    "relevant_panels": [],
    "target_series": [
      "Epit"
    ],
    "x_axis": {
      "label": "Nanocrystal Size",
      "unit": "nm",
      "scale": "linear"
    },
    "y_axis": {
      "label": "Potential",
      "unit": "V_SCE",
      "scale": "linear"
    }
  },
  "digitization_status": "complete",
  "digitization_notes": [],
  "plot_data": [
    {
      "series_id": "Epit",
      "tags": [
        {
          "name": "material",
          "value": "Al90Co3Ce7"
        },
        {
          "name": "test_solution",
          "value": "deaerated 0.6 M NaCl"
        },
        {
          "name": "scan_rate",
          "value": "0.1 mV/s"
        },
        {
          "name": "marker_style",
          "value": "red circle"
        }
      ],
      "x_axis": {
        "label": "Nanocrystal Size",
        "type": "numeric",
        "unit": "nm",
        "scale": "linear",
        "is_target": false
      },
      "y_axis": {
        "label": "Potential",
        "type": "numeric",
        "unit": "V_SCE",
        "scale": "linear",
        "is_target": true
      },
      "data_points": [
        {
          "x": 0.0,
          "y": -0.275,
          "y_lower": -0.385,
          "y_upper": -0.230,
          "y_interval_meaning": "25th to 75th percentile",
          "label": "Amorphous"
        },
        {
          "x": 5.0,
          "y": -0.378,
          "y_lower": -0.418,
          "y_upper": -0.295,
          "y_interval_meaning": "25th to 75th percentile"
        },
        {
          "x": 25.0,
          "y": -0.422,
          "y_lower": -0.468,
          "y_upper": -0.338,
          "y_interval_meaning": "25th to 75th percentile"
        },
        {
          "x": 50.0,
          "y": -0.445,
          "y_lower": -0.495,
          "y_upper": -0.382,
          "y_interval_meaning": "25th to 75th percentile"
        }
      ]
    }
  ]
}

File: pitting_potential_plots/tabularized/tabularized_paper_32_page_0004_item_0008.json
{
  "schema_version": 2,
  "paper_reference": "32",
  "source_chart_manifest": "paper_32_charts.json",
  "plot_metadata": {
    "chart_id": "page_0004_item_0008",
    "image_path": "images/63bc519566b0dfed9d7d5455e02942ed5ad596496057e2bbe02b1f52c86e521d.jpg",
    "caption": "Figure 8. \u0001Color online- Median pitting and repassivation potentials for $\\mathrm { A l _ { 8 5 } F e _ { 7 } G d _ { 8 } }$ and pure Al in deaerated 0.6 M NaCl. Error bars represent the 25th and 75th percentile of the data. Scan rate 0.1 mV/s.",
    "reason_code": "direct_pitting_potential_plot",
    "reason": "Epit is directly plotted for three categorical material conditions; the Erp series is ancillary and separable.",
    "confidence": 0.99,
    "relevant_panels": [],
    "target_series": [
      "Epit"
    ],
    "x_axis": {
      "label": "Material Condition",
      "unit": "",
      "scale": "categorical"
    },
    "y_axis": {
      "label": "Potential",
      "unit": "V_SCE",
      "scale": "linear"
    }
  },
  "digitization_status": "complete",
  "digitization_notes": [],
  "plot_data": [
    {
      "series_id": "Epit",
      "tags": [
        {
          "name": "base_alloy",
          "value": "Al85Fe7Gd8"
        },
        {
          "name": "test_solution",
          "value": "deaerated 0.6 M NaCl"
        },
        {
          "name": "scan_rate",
          "value": "0.1 mV/s"
        },
        {
          "name": "marker_style",
          "value": "red circle"
        }
      ],
      "x_axis": {
        "label": "Material Condition",
        "type": "categorical",
        "unit": "",
        "scale": "categorical",
        "is_target": false
      },
      "y_axis": {
        "label": "Potential",
        "type": "numeric",
        "unit": "V_SCE",
        "scale": "linear",
        "is_target": true
      },
      "data_points": [
        {
          "x": "Amorphous",
          "y": -0.200,
          "y_lower": -0.275,
          "y_upper": -0.138,
          "y_interval_meaning": "25th to 75th percentile"
        },
        {
          "x": "Nanocrystalline",
          "y": 0.260,
          "y_lower": 0.195,
          "y_upper": 0.290,
          "y_interval_meaning": "25th to 75th percentile"
        },
        {
          "x": "Pure Al",
          "y": -0.670,
          "y_lower": -0.710,
          "y_upper": -0.540,
          "y_interval_meaning": "25th to 75th percentile"
        }
      ]
    }
  ]
}

File: pitting_potential_plots/tabularized/tabularized_paper_34_page_0009_item_0001.json
{
  "schema_version": 2,
  "paper_reference": "34",
  "source_chart_manifest": "paper_34_charts.json",
  "plot_metadata": {
    "chart_id": "page_0009_item_0001",
    "image_path": "images/95fbfa04f77b0bef4a5720226612c9a30aace2a6d756e7fbbabea4784ad2753d.jpg",
    "caption": "Fig. 4. Pitting potentials of type 316LN SS as a function of nitrogen content in 1 M KCl and 0.5 M HCl solutions at a scan rate of 0.2 mV/s.",
    "reason_code": "direct_pitting_potential_plot",
    "reason": "Pitting potential is directly plotted against nitrogen content for two solution series.",
    "confidence": 0.99,
    "relevant_panels": [],
    "target_series": [
      "pitting potential in 1.0 M KCl",
      "pitting potential in 0.5 M HCl"
    ],
    "x_axis": {
      "label": "Nitrogen Content",
      "unit": "wt%",
      "scale": "linear"
    },
    "y_axis": {
      "label": "E",
      "unit": "mV_SCE",
      "scale": "linear"
    }
  },
  "digitization_status": "complete",
  "digitization_notes": [],
  "plot_data": [
    {
      "series_id": "pitting_potential_in_1_0_M_KCl",
      "tags": [
        {
          "name": "material",
          "value": "type 316LN SS"
        },
        {
          "name": "test_solution",
          "value": "1.0 M KCl"
        },
        {
          "name": "scan_rate",
          "value": "0.2 mV/s"
        },
        {
          "name": "marker_style",
          "value": "filled square"
        }
      ],
      "x_axis": {
        "label": "Nitrogen Content",
        "type": "numeric",
        "unit": "wt%",
        "scale": "linear",
        "is_target": false
      },
      "y_axis": {
        "label": "E",
        "type": "numeric",
        "unit": "mV_SCE",
        "scale": "linear",
        "is_target": true
      },
      "data_points": [
        {
          "x": 0.003,
          "y": 485.0
        },
        {
          "x": 0.058,
          "y": 675.0
        },
        {
          "x": 0.116,
          "y": 945.0
        },
        {
          "x": 0.171,
          "y": 1170.0
        }
      ]
    },
    {
      "series_id": "pitting_potential_in_0_5_M_HCl",
      "tags": [
        {
          "name": "material",
          "value": "type 316LN SS"
        },
        {
          "name": "test_solution",
          "value": "0.5 M HCl"
        },
        {
          "name": "scan_rate",
          "value": "0.2 mV/s"
        },
        {
          "name": "marker_style",
          "value": "filled triangle"
        }
      ],
      "x_axis": {
        "label": "Nitrogen Content",
        "type": "numeric",
        "unit": "wt%",
        "scale": "linear",
        "is_target": false
      },
      "y_axis": {
        "label": "E",
        "type": "numeric",
        "unit": "mV_SCE",
        "scale": "linear",
        "is_target": true
      },
      "data_points": [
        {
          "x": 0.003,
          "y": 220.0
        },
        {
          "x": 0.058,
          "y": 262.0
        },
        {
          "x": 0.116,
          "y": 310.0
        },
        {
          "x": 0.171,
          "y": 348.0
        }
      ]
    }
  ]
}

File: pitting_potential_plots/tabularized/tabularized_paper_36_page_0002_item_0002.json
{
  "schema_version": 2,
  "paper_reference": "36",
  "source_chart_manifest": "paper_36_charts.json",
  "plot_metadata": {
    "chart_id": "page_0002_item_0002",
    "image_path": "images/20b09837d1c7a5761718df3e08a8dea7d3bbb18f2e083bbeb20fa0f958c4e63d.jpg",
    "caption": "FIGURE 1 \u2014 Variations of the pitting potential in 7.0 x $1 0 ^ { - 4 } \\ M C 1$ solutions at (a) 24 C for Alloy 600 (\u2022); Alloy 800 $(\\bullet - - \\bullet);$ AISI 304 SS (\u2206, \u25b2, + for repassivating pits, stable pitting and potentiostatically initiated pits respectively); (b) 80 C for Alloy 600 (\u2022 \u2013 \u25cf); Alloy 800 (); AISI 304 SS ().",
    "reason_code": "direct_pitting_potential_plot",
    "reason": "Ep is directly plotted against thiosulfate concentration with distinct alloy and temperature series.",
    "confidence": 0.98,
    "relevant_panels": [],
    "target_series": [
      "Ep for each alloy and temperature series"
    ],
    "x_axis": {
      "label": "[S2O3^2-]",
      "unit": "M",
      "scale": "log"
    },
    "y_axis": {
      "label": "Ep",
      "unit": "mV Ag/AgCl",
      "scale": "linear"
    }
  },
  "digitization_status": "complete",
  "digitization_notes": [],
  "plot_data": [
    {
      "series_id": "AISI_304_SS_stable_pitting_24C",
      "tags": [
        {
          "name": "material",
          "value": "AISI 304 SS"
        },
        {
          "name": "temperature",
          "value": "24 °C"
        },
        {
          "name": "pit_type",
          "value": "stable pitting"
        },
        {
          "name": "marker_style",
          "value": "filled triangle"
        }
      ],
      "x_axis": {
        "label": "[S2O3^2-]",
        "type": "numeric",
        "unit": "M",
        "scale": "log",
        "is_target": false
      },
      "y_axis": {
        "label": "Ep",
        "type": "numeric",
        "unit": "mV Ag/AgCl",
        "scale": "linear",
        "is_target": true
      },
      "data_points": [
        {
          "x": 8.0e-5,
          "y": 378.0
        },
        {
          "x": 1.3e-4,
          "y": 402.0
        }
      ]
    },
    {
      "series_id": "AISI_304_SS_repassivating_pits_24C",
      "tags": [
        {
          "name": "material",
          "value": "AISI 304 SS"
        },
        {
          "name": "temperature",
          "value": "24 °C"
        },
        {
          "name": "pit_type",
          "value": "repassivating pits"
        },
        {
          "name": "marker_style",
          "value": "open triangle"
        }
      ],
      "x_axis": {
        "label": "[S2O3^2-]",
        "type": "numeric",
        "unit": "M",
        "scale": "log",
        "is_target": false
      },
      "y_axis": {
        "label": "Ep",
        "type": "numeric",
        "unit": "mV Ag/AgCl",
        "scale": "linear",
        "is_target": true
      },
      "data_points": [
        {
          "x": 8.0e-5,
          "y": 150.0
        },
        {
          "x": 8.0e-5,
          "y": 302.0
        },
        {
          "x": 1.4e-4,
          "y": 280.0
        },
        {
          "x": 2.5e-4,
          "y": 300.0
        }
      ]
    },
    {
      "series_id": "AISI_304_SS_potentiostatic_24C",
      "tags": [
        {
          "name": "material",
          "value": "AISI 304 SS"
        },
        {
          "name": "temperature",
          "value": "24 °C"
        },
        {
          "name": "pit_type",
          "value": "potentiostatically initiated pits"
        },
        {
          "name": "marker_style",
          "value": "plus"
        }
      ],
      "x_axis": {
        "label": "[S2O3^2-]",
        "type": "numeric",
        "unit": "M",
        "scale": "log",
        "is_target": false
      },
      "y_axis": {
        "label": "Ep",
        "type": "numeric",
        "unit": "mV Ag/AgCl",
        "scale": "linear",
        "is_target": true
      },
      "data_points": [
        {
          "x": 2.5e-4,
          "y": 250.0
        },
        {
          "x": 4.0e-4,
          "y": 500.0
        }
      ]
    },
    {
      "series_id": "Alloy_600_24C",
      "tags": [
        {
          "name": "material",
          "value": "Alloy 600"
        },
        {
          "name": "temperature",
          "value": "24 °C"
        },
        {
          "name": "marker_style",
          "value": "small dot"
        }
      ],
      "x_axis": {
        "label": "[S2O3^2-]",
        "type": "numeric",
        "unit": "M",
        "scale": "log",
        "is_target": false
      },
      "y_axis": {
        "label": "Ep",
        "type": "numeric",
        "unit": "mV Ag/AgCl",
        "scale": "linear",
        "is_target": true
      },
      "data_points": [
        {
          "x": 1.8e-5,
          "y": 150.0
        },
        {
          "x": 2.6e-5,
          "y": 175.0
        },
        {
          "x": 4.5e-5,
          "y": 200.0
        },
        {
          "x": 6.0e-5,
          "y": 250.0
        },
        {
          "x": 1.3e-4,
          "y": 350.0
        },
        {
          "x": 2.5e-4,
          "y": 400.0
        }
      ]
    },
    {
      "series_id": "Alloy_800_24C",
      "tags": [
        {
          "name": "material",
          "value": "Alloy 800"
        },
        {
          "name": "temperature",
          "value": "24 °C"
        },
        {
          "name": "marker_style",
          "value": "small dot dashed"
        }
      ],
      "x_axis": {
        "label": "[S2O3^2-]",
        "type": "numeric",
        "unit": "M",
        "scale": "log",
        "is_target": false
      },
      "y_axis": {
        "label": "Ep",
        "type": "numeric",
        "unit": "mV Ag/AgCl",
        "scale": "linear",
        "is_target": true
      },
      "data_points": [
        {
          "x": 3.5e-5,
          "y": 100.0
        },
        {
          "x": 5.0e-5,
          "y": 150.0
        },
        {
          "x": 7.0e-5,
          "y": 250.0
        },
        {
          "x": 1.5e-4,
          "y": 450.0
        }
      ]
    },
    {
      "series_id": "Alloy_600_80C",
      "tags": [
        {
          "name": "material",
          "value": "Alloy 600"
        },
        {
          "name": "temperature",
          "value": "80 °C"
        },
        {
          "name": "marker_style",
          "value": "filled circle"
        }
      ],
      "x_axis": {
        "label": "[S2O3^2-]",
        "type": "numeric",
        "unit": "M",
        "scale": "log",
        "is_target": false
      },
      "y_axis": {
        "label": "Ep",
        "type": "numeric",
        "unit": "mV Ag/AgCl",
        "scale": "linear",
        "is_target": true
      },
      "data_points": [
        {
          "x": 9.0e-6,
          "y": 5.0
        },
        {
          "x": 1.8e-5,
          "y": 28.0
        },
        {
          "x": 6.5e-5,
          "y": 100.0
        },
        {
          "x": 9.0e-5,
          "y": 178.0
        },
        {
          "x": 3.0e-4,
          "y": 355.0
        },
        {
          "x": 6.5e-4,
          "y": 475.0
        }
      ]
    },
    {
      "series_id": "Alloy_800_80C",
      "tags": [
        {
          "name": "material",
          "value": "Alloy 800"
        },
        {
          "name": "temperature",
          "value": "80 °C"
        },
        {
          "name": "marker_style",
          "value": "filled circle dashed"
        }
      ],
      "x_axis": {
        "label": "[S2O3^2-]",
        "type": "numeric",
        "unit": "M",
        "scale": "log",
        "is_target": false
      },
      "y_axis": {
        "label": "Ep",
        "type": "numeric",
        "unit": "mV Ag/AgCl",
        "scale": "linear",
        "is_target": true
      },
      "data_points": [
        {
          "x": 9.5e-6,
          "y": -48.0
        },
        {
          "x": 1.8e-5,
          "y": -80.0
        },
        {
          "x": 3.5e-5,
          "y": 0.0
        },
        {
          "x": 9.0e-5,
          "y": 128.0
        },
        {
          "x": 1.7e-4,
          "y": 252.0
        },
        {
          "x": 3.2e-4,
          "y": 405.0
        },
        {
          "x": 6.5e-4,
          "y": 505.0
        }
      ]
    }
  ]
}

File: pitting_potential_plots/tabularized/tabularized_paper_37_page_0011_item_0001.json
{
  "schema_version": 2,
  "paper_reference": "37",
  "source_chart_manifest": "paper_37_charts.json",
  "plot_metadata": {
    "chart_id": "page_0011_item_0001",
    "image_path": "images/e1ed6f4316b171eb9a9ba388c0cdc148e67b4995a3ca98280bdac6bea35cbacf.jpg",
    "caption": "",
    "reason_code": "direct_pitting_potential_plot",
    "reason": "Final breakdown potential and pit-initiation potential are directly plotted against nitrogen content for alloy K at 40 \u00b0C.",
    "confidence": 0.99,
    "relevant_panels": [],
    "target_series": [
      "final breakdown potential, Eb (open symbols)",
      "pit-initiation potential, Einit (solid symbols)"
    ],
    "x_axis": {
      "label": "Nitrogen content",
      "unit": "wt%",
      "scale": "linear"
    },
    "y_axis": {
      "label": "Potential",
      "unit": "mV SCE",
      "scale": "linear"
    }
  },
  "digitization_status": "complete",
  "digitization_notes": [],
  "plot_data": [
    {
      "series_id": "final_breakdown_potential_Eb",
      "tags": [
        {
          "name": "alloy",
          "value": "K"
        },
        {
          "name": "temperature",
          "value": "40 °C"
        },
        {
          "name": "potential_type",
          "value": "final breakdown potential Eb"
        },
        {
          "name": "marker_style",
          "value": "open diamond"
        }
      ],
      "x_axis": {
        "label": "Nitrogen content",
        "type": "numeric",
        "unit": "wt%",
        "scale": "linear",
        "is_target": false
      },
      "y_axis": {
        "label": "Potential",
        "type": "numeric",
        "unit": "mV SCE",
        "scale": "linear",
        "is_target": true
      },
      "data_points": [
        {
          "x": 0.01,
          "y": 328.0
        },
        {
          "x": 0.01,
          "y": 345.0
        },
        {
          "x": 0.062,
          "y": 368.0
        },
        {
          "x": 0.062,
          "y": 428.0
        },
        {
          "x": 0.062,
          "y": 445.0
        },
        {
          "x": 0.062,
          "y": 508.0
        },
        {
          "x": 0.062,
          "y": 588.0
        },
        {
          "x": 0.128,
          "y": 445.0
        },
        {
          "x": 0.128,
          "y": 472.0
        },
        {
          "x": 0.128,
          "y": 520.0
        },
        {
          "x": 0.128,
          "y": 538.0
        },
        {
          "x": 0.180,
          "y": 535.0
        },
        {
          "x": 0.180,
          "y": 638.0
        },
        {
          "x": 0.180,
          "y": 660.0
        },
        {
          "x": 0.180,
          "y": 878.0
        }
      ]
    },
    {
      "series_id": "pit_initiation_potential_Einit",
      "tags": [
        {
          "name": "alloy",
          "value": "K"
        },
        {
          "name": "temperature",
          "value": "40 °C"
        },
        {
          "name": "potential_type",
          "value": "pit-initiation potential Einit"
        },
        {
          "name": "marker_style",
          "value": "filled diamond"
        }
      ],
      "x_axis": {
        "label": "Nitrogen content",
        "type": "numeric",
        "unit": "wt%",
        "scale": "linear",
        "is_target": false
      },
      "y_axis": {
        "label": "Potential",
        "type": "numeric",
        "unit": "mV SCE",
        "scale": "linear",
        "is_target": true
      },
      "data_points": [
        {
          "x": 0.01,
          "y": 258.0
        },
        {
          "x": 0.01,
          "y": 282.0
        },
        {
          "x": 0.01,
          "y": 295.0
        },
        {
          "x": 0.062,
          "y": 232.0
        },
        {
          "x": 0.062,
          "y": 260.0
        },
        {
          "x": 0.062,
          "y": 312.0
        },
        {
          "x": 0.062,
          "y": 340.0
        },
        {
          "x": 0.128,
          "y": 308.0
        },
        {
          "x": 0.128,
          "y": 362.0
        },
        {
          "x": 0.180,
          "y": 390.0
        },
        {
          "x": 0.180,
          "y": 415.0
        },
        {
          "x": 0.180,
          "y": 460.0
        },
        {
          "x": 0.180,
          "y": 508.0
        }
      ]
    }
  ]
}

File: pitting_potential_plots/tabularized/tabularized_paper_37_page_0011_item_0002.json
{
  "schema_version": 2,
  "paper_reference": "37",
  "source_chart_manifest": "paper_37_charts.json",
  "plot_metadata": {
    "chart_id": "page_0011_item_0002",
    "image_path": "images/095db99adbd2fad6d75b66fe0b5c21f1fbbf7779c7c6fa941f4726130d7e232e.jpg",
    "caption": "",
    "reason_code": "direct_pitting_potential_plot",
    "reason": "Final breakdown potential and pit-initiation potential are directly plotted against nitrogen content for alloy K at 50 \u00b0C.",
    "confidence": 0.99,
    "relevant_panels": [],
    "target_series": [
      "final breakdown potential, Eb (open symbols)",
      "pit-initiation potential, Einit (solid symbols)"
    ],
    "x_axis": {
      "label": "Nitrogen content",
      "unit": "wt%",
      "scale": "linear"
    },
    "y_axis": {
      "label": "Potential",
      "unit": "mV SCE",
      "scale": "linear"
    }
  },
  "digitization_status": "complete",
  "digitization_notes": [],
  "plot_data": [
    {
      "series_id": "final_breakdown_potential_Eb",
      "tags": [
        {
          "name": "alloy",
          "value": "K"
        },
        {
          "name": "temperature",
          "value": "50 °C"
        },
        {
          "name": "potential_type",
          "value": "final breakdown potential Eb"
        },
        {
          "name": "marker_style",
          "value": "open diamond"
        }
      ],
      "x_axis": {
        "label": "Nitrogen content",
        "type": "numeric",
        "unit": "wt%",
        "scale": "linear",
        "is_target": false
      },
      "y_axis": {
        "label": "Potential",
        "type": "numeric",
        "unit": "mV SCE",
        "scale": "linear",
        "is_target": true
      },
      "data_points": [
        {
          "x": 0.01,
          "y": 168.0
        },
        {
          "x": 0.01,
          "y": 280.0
        },
        {
          "x": 0.01,
          "y": 312.0
        },
        {
          "x": 0.062,
          "y": 265.0
        },
        {
          "x": 0.062,
          "y": 290.0
        },
        {
          "x": 0.062,
          "y": 310.0
        },
        {
          "x": 0.128,
          "y": 320.0
        },
        {
          "x": 0.128,
          "y": 345.0
        },
        {
          "x": 0.128,
          "y": 398.0
        },
        {
          "x": 0.180,
          "y": 358.0
        },
        {
          "x": 0.180,
          "y": 378.0
        },
        {
          "x": 0.180,
          "y": 422.0
        },
        {
          "x": 0.180,
          "y": 448.0
        }
      ]
    },
    {
      "series_id": "pit_initiation_potential_Einit",
      "tags": [
        {
          "name": "alloy",
          "value": "K"
        },
        {
          "name": "temperature",
          "value": "50 °C"
        },
        {
          "name": "potential_type",
          "value": "pit-initiation potential Einit"
        },
        {
          "name": "marker_style",
          "value": "filled diamond"
        }
      ],
      "x_axis": {
        "label": "Nitrogen content",
        "type": "numeric",
        "unit": "wt%",
        "scale": "linear",
        "is_target": false
      },
      "y_axis": {
        "label": "Potential",
        "type": "numeric",
        "unit": "mV SCE",
        "scale": "linear",
        "is_target": true
      },
      "data_points": [
        {
          "x": 0.01,
          "y": 222.0
        },
        {
          "x": 0.01,
          "y": 248.0
        },
        {
          "x": 0.062,
          "y": 192.0
        },
        {
          "x": 0.062,
          "y": 215.0
        },
        {
          "x": 0.062,
          "y": 238.0
        },
        {
          "x": 0.128,
          "y": 198.0
        },
        {
          "x": 0.128,
          "y": 240.0
        },
        {
          "x": 0.128,
          "y": 288.0
        },
        {
          "x": 0.128,
          "y": 312.0
        },
        {
          "x": 0.180,
          "y": 208.0
        },
        {
          "x": 0.180,
          "y": 288.0
        },
        {
          "x": 0.180,
          "y": 310.0
        }
      ]
    }
  ]
}

File: pitting_potential_plots/tabularized/tabularized_paper_37_page_0011_item_0003.json
{
  "schema_version": 2,
  "paper_reference": "37",
  "source_chart_manifest": "paper_37_charts.json",
  "plot_metadata": {
    "chart_id": "page_0011_item_0003",
    "image_path": "images/33aeeffc132a919b2edbf26b27b08f211c8f3ed9c216cddad30745bca249d25a.jpg",
    "caption": "",
    "reason_code": "direct_pitting_potential_plot",
    "reason": "Final breakdown potential and pit-initiation potential are directly plotted against nitrogen content for alloy L at 75 \u00b0C.",
    "confidence": 0.99,
    "relevant_panels": [],
    "target_series": [
      "final breakdown potential, Eb (open symbols)",
      "pit-initiation potential, Einit (solid symbols)"
    ],
    "x_axis": {
      "label": "Nitrogen content",
      "unit": "wt%",
      "scale": "linear"
    },
    "y_axis": {
      "label": "Potential",
      "unit": "mV SCE",
      "scale": "linear"
    }
  },
  "digitization_status": "complete",
  "digitization_notes": [],
  "plot_data": [
    {
      "series_id": "final_breakdown_potential_Eb",
      "tags": [
        {
          "name": "alloy",
          "value": "L"
        },
        {
          "name": "temperature",
          "value": "75 °C"
        },
        {
          "name": "potential_type",
          "value": "final breakdown potential Eb"
        },
        {
          "name": "marker_style",
          "value": "open diamond"
        }
      ],
      "x_axis": {
        "label": "Nitrogen content",
        "type": "numeric",
        "unit": "wt%",
        "scale": "linear",
        "is_target": false
      },
      "y_axis": {
        "label": "Potential",
        "type": "numeric",
        "unit": "mV SCE",
        "scale": "linear",
        "is_target": true
      },
      "data_points": [
        {
          "x": 0.015,
          "y": 432.0
        },
        {
          "x": 0.015,
          "y": 465.0
        },
        {
          "x": 0.015,
          "y": 480.0
        },
        {
          "x": 0.060,
          "y": 428.0
        },
        {
          "x": 0.060,
          "y": 445.0
        },
        {
          "x": 0.060,
          "y": 472.0
        },
        {
          "x": 0.060,
          "y": 510.0
        },
        {
          "x": 0.128,
          "y": 488.0
        },
        {
          "x": 0.128,
          "y": 542.0
        },
        {
          "x": 0.128,
          "y": 588.0
        },
        {
          "x": 0.128,
          "y": 610.0
        },
        {
          "x": 0.128,
          "y": 705.0
        },
        {
          "x": 0.208,
          "y": 625.0
        },
        {
          "x": 0.208,
          "y": 648.0
        },
        {
          "x": 0.208,
          "y": 665.0
        },
        {
          "x": 0.208,
          "y": 835.0
        },
        {
          "x": 0.208,
          "y": 980.0
        }
      ]
    },
    {
      "series_id": "pit_initiation_potential_Einit",
      "tags": [
        {
          "name": "alloy",
          "value": "L"
        },
        {
          "name": "temperature",
          "value": "75 °C"
        },
        {
          "name": "potential_type",
          "value": "pit-initiation potential Einit"
        },
        {
          "name": "marker_style",
          "value": "filled diamond"
        }
      ],
      "x_axis": {
        "label": "Nitrogen content",
        "type": "numeric",
        "unit": "wt%",
        "scale": "linear",
        "is_target": false
      },
      "y_axis": {
        "label": "Potential",
        "type": "numeric",
        "unit": "mV SCE",
        "scale": "linear",
        "is_target": true
      },
      "data_points": [
        {
          "x": 0.015,
          "y": 350.0
        },
        {
          "x": 0.015,
          "y": 368.0
        },
        {
          "x": 0.015,
          "y": 380.0
        },
        {
          "x": 0.060,
          "y": 360.0
        },
        {
          "x": 0.060,
          "y": 382.0
        },
        {
          "x": 0.060,
          "y": 402.0
        },
        {
          "x": 0.128,
          "y": 352.0
        },
        {
          "x": 0.128,
          "y": 375.0
        },
        {
          "x": 0.128,
          "y": 410.0
        },
        {
          "x": 0.208,
          "y": 410.0
        },
        {
          "x": 0.208,
          "y": 428.0
        },
        {
          "x": 0.208,
          "y": 448.0
        },
        {
          "x": 0.208,
          "y": 488.0
        }
      ]
    }
  ]
}

File: pitting_potential_plots/tabularized/tabularized_paper_37_page_0011_item_0004.json
{
  "schema_version": 2,
  "paper_reference": "37",
  "source_chart_manifest": "paper_37_charts.json",
  "plot_metadata": {
    "chart_id": "page_0011_item_0004",
    "image_path": "images/30aa0d0788f64cfa9209cc5caa95db0cac5627146633219632d600fc11c75833.jpg",
    "caption": "Fig[2[Pitting potential measurements at various temperatures showing the _nal breakdown potential $E _ { \\mathrm { { b } } }$ \"open points# and the potential $E _ { \\mathrm { i n i t } }$ at which the _rst repassivating pits were observed \"solid points#[",
    "reason_code": "direct_pitting_potential_plot",
    "reason": "Final breakdown potential and pit-initiation potential are directly plotted against nitrogen content for alloy L at 90 \u00b0C.",
    "confidence": 0.99,
    "relevant_panels": [],
    "target_series": [
      "final breakdown potential, Eb (open symbols)",
      "pit-initiation potential, Einit (solid symbols)"
    ],
    "x_axis": {
      "label": "Nitrogen content",
      "unit": "wt%",
      "scale": "linear"
    },
    "y_axis": {
      "label": "Potential",
      "unit": "mV SCE",
      "scale": "linear"
    }
  },
  "digitization_status": "complete",
  "digitization_notes": [],
  "plot_data": [
    {
      "series_id": "final_breakdown_potential_Eb",
      "tags": [
        {
          "name": "alloy",
          "value": "L"
        },
        {
          "name": "temperature",
          "value": "90 °C"
        },
        {
          "name": "potential_type",
          "value": "final breakdown potential Eb"
        },
        {
          "name": "marker_style",
          "value": "open diamond"
        }
      ],
      "x_axis": {
        "label": "Nitrogen content",
        "type": "numeric",
        "unit": "wt%",
        "scale": "linear",
        "is_target": false
      },
      "y_axis": {
        "label": "Potential",
        "type": "numeric",
        "unit": "mV SCE",
        "scale": "linear",
        "is_target": true
      },
      "data_points": [
        {
          "x": 0.015,
          "y": 378.0
        },
        {
          "x": 0.015,
          "y": 398.0
        },
        {
          "x": 0.015,
          "y": 412.0
        },
        {
          "x": 0.060,
          "y": 360.0
        },
        {
          "x": 0.060,
          "y": 398.0
        },
        {
          "x": 0.128,
          "y": 410.0
        },
        {
          "x": 0.128,
          "y": 445.0
        },
        {
          "x": 0.128,
          "y": 462.0
        },
        {
          "x": 0.128,
          "y": 478.0
        },
        {
          "x": 0.208,
          "y": 358.0
        },
        {
          "x": 0.208,
          "y": 418.0
        },
        {
          "x": 0.208,
          "y": 440.0
        },
        {
          "x": 0.208,
          "y": 490.0
        },
        {
          "x": 0.208,
          "y": 520.0
        }
      ]
    },
    {
      "series_id": "pit_initiation_potential_Einit",
      "tags": [
        {
          "name": "alloy",
          "value": "L"
        },
        {
          "name": "temperature",
          "value": "90 °C"
        },
        {
          "name": "potential_type",
          "value": "pit-initiation potential Einit"
        },
        {
          "name": "marker_style",
          "value": "filled diamond"
        }
      ],
      "x_axis": {
        "label": "Nitrogen content",
        "type": "numeric",
        "unit": "wt%",
        "scale": "linear",
        "is_target": false
      },
      "y_axis": {
        "label": "Potential",
        "type": "numeric",
        "unit": "mV SCE",
        "scale": "linear",
        "is_target": true
      },
      "data_points": [
        {
          "x": 0.015,
          "y": 300.0
        },
        {
          "x": 0.015,
          "y": 328.0
        },
        {
          "x": 0.015,
          "y": 348.0
        },
        {
          "x": 0.060,
          "y": 282.0
        },
        {
          "x": 0.060,
          "y": 322.0
        },
        {
          "x": 0.128,
          "y": 305.0
        },
        {
          "x": 0.128,
          "y": 350.0
        },
        {
          "x": 0.128,
          "y": 368.0
        },
        {
          "x": 0.208,
          "y": 375.0
        },
        {
          "x": 0.208,
          "y": 392.0
        },
        {
          "x": 0.208,
          "y": 422.0
        },
        {
          "x": 0.208,
          "y": 465.0
        }
      ]
    }
  ]
}
