Repository: KevinGundlach/Corrosion_Literature

File: pitting_potential_plots/tabularized/tabularized_paper_38_page_0004_item_0002.json
{
  "schema_version": 2,
  "paper_reference": "38",
  "source_chart_manifest": "paper_38_charts.json",
  "plot_metadata": {
    "chart_id": "page_0004_item_0002",
    "image_path": "images/d8817b494ee0199a504e16a366293783e941a2b017e7435ed799df02dc9c754f.jpg",
    "caption": "FIGURE 6 \u2014 Effect of N content on pitting potential of 22Cr duplex SS.",
    "reason_code": "direct_pitting_potential_plot",
    "reason": "Pitting potential is directly plotted against nitrogen content for two solution series.",
    "confidence": 0.99,
    "relevant_panels": [],
    "target_series": [
      "5% NaCl solution",
      "5% NaCl solution + 0.01 atm H2S"
    ],
    "x_axis": {
      "label": "N",
      "unit": "%",
      "scale": "linear"
    },
    "y_axis": {
      "label": "Pitting Potential",
      "unit": "mV vs SCE",
      "scale": "linear"
    }
  },
  "digitization_status": "complete",
  "digitization_notes": [],
  "plot_data": [
    {
      "series_id": "5_percent_NaCl_solution",
      "tags": [
        {
          "name": "material",
          "value": "22Cr duplex SS"
        },
        {
          "name": "test_solution",
          "value": "5% NaCl Solution"
        },
        {
          "name": "temperature",
          "value": "60 °C"
        },
        {
          "name": "marker_style",
          "value": "open circle"
        }
      ],
      "x_axis": {
        "label": "N",
        "type": "numeric",
        "unit": "%",
        "scale": "linear",
        "is_target": false
      },
      "y_axis": {
        "label": "Pitting Potential",
        "type": "numeric",
        "unit": "mV vs SCE",
        "scale": "linear",
        "is_target": true
      },
      "data_points": [
        {
          "x": 0.050,
          "y": 190.0
        },
        {
          "x": 0.080,
          "y": 228.0
        },
        {
          "x": 0.125,
          "y": 228.0
        },
        {
          "x": 0.140,
          "y": 280.0
        },
        {
          "x": 0.165,
          "y": 355.0
        },
        {
          "x": 0.240,
          "y": 725.0
        }
      ]
    },
    {
      "series_id": "5_percent_NaCl_solution_plus_0_01atm_H2S",
      "tags": [
        {
          "name": "material",
          "value": "22Cr duplex SS"
        },
        {
          "name": "test_solution",
          "value": "5% NaCl Solution + 0.01 atm H2S"
        },
        {
          "name": "temperature",
          "value": "60 °C"
        },
        {
          "name": "marker_style",
          "value": "filled circle"
        }
      ],
      "x_axis": {
        "label": "N",
        "type": "numeric",
        "unit": "%",
        "scale": "linear",
        "is_target": false
      },
      "y_axis": {
        "label": "Pitting Potential",
        "type": "numeric",
        "unit": "mV vs SCE",
        "scale": "linear",
        "is_target": true
      },
      "data_points": [
        {
          "x": 0.050,
          "y": 158.0
        },
        {
          "x": 0.080,
          "y": 170.0
        },
        {
          "x": 0.125,
          "y": 165.0
        },
        {
          "x": 0.140,
          "y": 188.0
        },
        {
          "x": 0.165,
          "y": 245.0
        },
        {
          "x": 0.240,
          "y": 462.0
        }
      ]
    }
  ]
}

File: pitting_potential_plots/tabularized/tabularized_paper_38_page_0006_item_0005.json
{
  "schema_version": 2,
  "paper_reference": "38",
  "source_chart_manifest": "paper_38_charts.json",
  "plot_metadata": {
    "chart_id": "page_0006_item_0005",
    "image_path": "images/522c1b87d9a9446afa59d3651de4b5eb0bea04798beaa612a76793e5a1682a8e.jpg",
    "caption": "FIGURE 14 \u2014 Effect of heating temperature on the pitting potential in NaCl solution and corrosion rate in ${ \\bf H N O _ { 3 } }$ for 22Cr duplex SS (N = 0.137%, heated for 1 h).",
    "reason_code": "direct_pitting_potential_plot",
    "reason": "The upper panel directly plots pitting potential against heat-treatment temperature; the lower corrosion-rate panel is ancillary.",
    "confidence": 0.99,
    "relevant_panels": [
      "upper panel"
    ],
    "target_series": [
      "Pitting Potential (60 \u00b0C, 5% NaCl)"
    ],
    "x_axis": {
      "label": "Temperature",
      "unit": "\u00b0C",
      "scale": "linear"
    },
    "y_axis": {
      "label": "Pitting Potential",
      "unit": "mV vs SCE",
      "scale": "linear"
    }
  },
  "digitization_status": "complete",
  "digitization_notes": [],
  "plot_data": [
    {
      "series_id": "Pitting_Potential_60C_5_percent_NaCl",
      "panel": "upper panel",
      "tags": [
        {
          "name": "material",
          "value": "22Cr duplex SS (N = 0.137%)"
        },
        {
          "name": "heating_duration",
          "value": "1 h"
        },
        {
          "name": "test_condition",
          "value": "60 °C, 5% NaCl"
        },
        {
          "name": "marker_style",
          "value": "open circle"
        }
      ],
      "x_axis": {
        "label": "Temperature",
        "type": "numeric",
        "unit": "\u00b0C",
        "scale": "linear",
        "is_target": false
      },
      "y_axis": {
        "label": "Pitting Potential",
        "type": "numeric",
        "unit": "mV vs SCE",
        "scale": "linear",
        "is_target": true
      },
      "data_points": [
        {
          "x": 500.0,
          "y": 258.0
        },
        {
          "x": 600.0,
          "y": 245.0
        },
        {
          "x": 700.0,
          "y": 162.0
        },
        {
          "x": 800.0,
          "y": 90.0
        },
        {
          "x": 900.0,
          "y": 62.0
        }
      ]
    }
  ]
}

File: pitting_potential_plots/tabularized/tabularized_paper_38_page_0008_item_0001.json
{
  "schema_version": 2,
  "paper_reference": "38",
  "source_chart_manifest": "paper_38_charts.json",
  "plot_metadata": {
    "chart_id": "page_0008_item_0001",
    "image_path": "images/a4c0becb20db3c4d5dab35c2feca3d8419b3738a746295264e184c93d09014c4.jpg",
    "caption": "FIGURE 18 \u2014 Effect of N content on the pitting corrosion resistance of simulated HAZ of 22Cr duplex SSs.",
    "reason_code": "direct_pitting_potential_plot",
    "reason": "The lower panel directly plots pitting potential against nitrogen content; the upper CPT panel is excluded.",
    "confidence": 0.99,
    "relevant_panels": [
      "lower panel"
    ],
    "target_series": [
      "Pitting Potential (60 \u00b0C, 5% NaCl)"
    ],
    "x_axis": {
      "label": "N",
      "unit": "%",
      "scale": "linear"
    },
    "y_axis": {
      "label": "Pitting Potential",
      "unit": "mV vs SCE",
      "scale": "linear"
    }
  },
  "digitization_status": "complete",
  "digitization_notes": [],
  "plot_data": [
    {
      "series_id": "Pitting_Potential_60C_5_percent_NaCl",
      "panel": "lower panel",
      "tags": [
        {
          "name": "material",
          "value": "simulated HAZ of 22Cr duplex SSs"
        },
        {
          "name": "test_condition",
          "value": "60 °C, 5% NaCl"
        },
        {
          "name": "marker_style",
          "value": "open circle"
        }
      ],
      "x_axis": {
        "label": "N",
        "type": "numeric",
        "unit": "%",
        "scale": "linear",
        "is_target": false
      },
      "y_axis": {
        "label": "Pitting Potential",
        "type": "numeric",
        "unit": "mV vs SCE",
        "scale": "linear",
        "is_target": true
      },
      "data_points": [
        {
          "x": 0.048,
          "y": 110.0
        },
        {
          "x": 0.080,
          "y": 162.0
        },
        {
          "x": 0.125,
          "y": 210.0
        },
        {
          "x": 0.138,
          "y": 335.0
        },
        {
          "x": 0.165,
          "y": 345.0
        },
        {
          "x": 0.240,
          "y": 398.0
        }
      ]
    }
  ]
}

File: pitting_potential_plots/tabularized/tabularized_paper_39_page_0006_item_0001.json
{
  "schema_version": 2,
  "paper_reference": "39",
  "source_chart_manifest": "paper_39_charts.json",
  "plot_metadata": {
    "chart_id": "page_0006_item_0001",
    "image_path": "images/9c6d18e9a0a169a03695974103256ad8a454bde3b47373e057c03c9444546c1d.jpg",
    "caption": "FiG. 5. Effect of the chloride concentration on the pitting potential of pure aluminium and various Al-Cu alloys in deaerated NaCl solutions.",
    "reason_code": "direct_pitting_potential_plot",
    "reason": "Ep is directly plotted against NaCl activity for five alloy or material series.",
    "confidence": 0.99,
    "relevant_panels": [],
    "target_series": [
      "Ep for each alloy or material series"
    ],
    "x_axis": {
      "label": "M NaCl activity",
      "unit": "",
      "scale": "log"
    },
    "y_axis": {
      "label": "Ep",
      "unit": "V_nhe",
      "scale": "linear"
    }
  },
  "digitization_status": "complete",
  "digitization_notes": [],
  "plot_data": [
    {
      "series_id": "Al_4_percent_Cu_sol",
      "tags": [
        {
          "name": "material",
          "value": "Al-4% Cu (sol.)"
        },
        {
          "name": "environment",
          "value": "deaerated NaCl"
        },
        {
          "name": "marker_style",
          "value": "open square"
        }
      ],
      "x_axis": {
        "label": "M NaCl activity",
        "type": "numeric",
        "unit": "",
        "scale": "log",
        "is_target": false
      },
      "y_axis": {
        "label": "Ep",
        "type": "numeric",
        "unit": "V_nhe",
        "scale": "linear",
        "is_target": true
      },
      "data_points": [
        {
          "x": 0.0090,
          "y": -0.305,
          "label": "0.01 M"
        },
        {
          "x": 0.078,
          "y": -0.352,
          "label": "0.1 M"
        },
        {
          "x": 0.657,
          "y": -0.405,
          "label": "1 M"
        },
        {
          "x": 4.37,
          "y": -0.442,
          "label": "5 M"
        }
      ]
    },
    {
      "series_id": "Al2Cu",
      "tags": [
        {
          "name": "material",
          "value": "Al2Cu"
        },
        {
          "name": "environment",
          "value": "deaerated NaCl"
        },
        {
          "name": "marker_style",
          "value": "open triangle"
        }
      ],
      "x_axis": {
        "label": "M NaCl activity",
        "type": "numeric",
        "unit": "",
        "scale": "log",
        "is_target": false
      },
      "y_axis": {
        "label": "Ep",
        "type": "numeric",
        "unit": "V_nhe",
        "scale": "linear",
        "is_target": true
      },
      "data_points": [
        {
          "x": 0.0090,
          "y": -0.315,
          "label": "0.01 M"
        },
        {
          "x": 0.078,
          "y": -0.362,
          "label": "0.1 M"
        },
        {
          "x": 0.657,
          "y": -0.415,
          "label": "1 M"
        },
        {
          "x": 4.37,
          "y": -0.465,
          "label": "5 M"
        }
      ]
    },
    {
      "series_id": "Al_0_2_percent_Cu",
      "tags": [
        {
          "name": "material",
          "value": "Al-0.2% Cu"
        },
        {
          "name": "environment",
          "value": "deaerated NaCl"
        },
        {
          "name": "marker_style",
          "value": "open inverted triangle"
        }
      ],
      "x_axis": {
        "label": "M NaCl activity",
        "type": "numeric",
        "unit": "",
        "scale": "log",
        "is_target": false
      },
      "y_axis": {
        "label": "Ep",
        "type": "numeric",
        "unit": "V_nhe",
        "scale": "linear",
        "is_target": true
      },
      "data_points": [
        {
          "x": 0.0090,
          "y": -0.390,
          "label": "0.01 M"
        },
        {
          "x": 0.657,
          "y": -0.520,
          "label": "1 M"
        }
      ]
    },
    {
      "series_id": "Al_99_99_percent",
      "tags": [
        {
          "name": "material",
          "value": "Al 99.99%"
        },
        {
          "name": "environment",
          "value": "deaerated NaCl"
        },
        {
          "name": "marker_style",
          "value": "filled circle"
        }
      ],
      "x_axis": {
        "label": "M NaCl activity",
        "type": "numeric",
        "unit": "",
        "scale": "log",
        "is_target": false
      },
      "y_axis": {
        "label": "Ep",
        "type": "numeric",
        "unit": "V_nhe",
        "scale": "linear",
        "is_target": true
      },
      "data_points": [
        {
          "x": 0.0090,
          "y": -0.380,
          "label": "0.01 M"
        },
        {
          "x": 0.078,
          "y": -0.462,
          "label": "0.1 M"
        },
        {
          "x": 0.657,
          "y": -0.525,
          "label": "1 M"
        },
        {
          "x": 4.37,
          "y": -0.590,
          "label": "5 M"
        }
      ]
    },
    {
      "series_id": "Al_99_9999_percent",
      "tags": [
        {
          "name": "material",
          "value": "Al 99.9999%"
        },
        {
          "name": "environment",
          "value": "deaerated NaCl"
        },
        {
          "name": "marker_style",
          "value": "open circle"
        }
      ],
      "x_axis": {
        "label": "M NaCl activity",
        "type": "numeric",
        "unit": "",
        "scale": "log",
        "is_target": false
      },
      "y_axis": {
        "label": "Ep",
        "type": "numeric",
        "unit": "V_nhe",
        "scale": "linear",
        "is_target": true
      },
      "data_points": [
        {
          "x": 0.024,
          "y": -0.410,
          "label": "0.03 M"
        },
        {
          "x": 0.078,
          "y": -0.448,
          "label": "0.1 M"
        }
      ]
    }
  ]
}

File: pitting_potential_plots/tabularized/tabularized_paper_3_page_0003_item_0007.json
{
  "schema_version": 2,
  "paper_reference": "3",
  "source_chart_manifest": "paper_3_charts.json",
  "plot_metadata": {
    "chart_id": "page_0003_item_0007",
    "image_path": "images/b61e63444f799ef96abf8edce022c7f4f673cd022891894419b60fa5bbf95378.jpg",
    "caption": "FIGURE 1 — Comparison of the critical pitting potentials of Fe-Cr-Mo alloys with several commercial alloys in deaerated synthetic seawater at 90 C, pH = 7.2 ± 0.2.",
    "reason_code": "direct_pitting_potential_plot",
    "reason": "Critical pitting potential is directly plotted against chromium-plus-molybdenum content.",
    "confidence": 0.98,
    "relevant_panels": [],
    "target_series": [
      "Fe-Cr-Mo and commercial-alloy critical pitting potentials"
    ],
    "x_axis": {
      "label": "(Cr + Mo) in Fe (Wt. %)",
      "unit": "wt. %",
      "scale": "linear"
    },
    "y_axis": {
      "label": "Pitting Potential, Ec^scr",
      "unit": "mV vs SCE",
      "scale": "linear"
    }
  },
  "digitization_status": "complete",
  "digitization_notes": [],
  "plot_data": [
    {
      "series_id": "Cr_Only",
      "tags": [
        {
          "name": "alloy_family",
          "value": "Cr Only binary Fe-Cr alloys"
        }
      ],
      "x_axis": {
        "label": "(Cr + Mo) in Fe (Wt. %)",
        "type": "numeric",
        "unit": "wt. %",
        "scale": "linear",
        "is_target": false
      },
      "y_axis": {
        "label": "Pitting Potential, Ec^scr",
        "type": "numeric",
        "unit": "mV vs SCE",
        "scale": "linear",
        "is_target": true
      },
      "data_points": [
        { "x": 12.0, "y": -140.0 },
        { "x": 15.0, "y": -142.0 },
        { "x": 20.0, "y": -115.0 },
        { "x": 25.0, "y": -90.0 },
        { "x": 30.0, "y": -53.0 },
        { "x": 35.0, "y": -35.0 },
        { "x": 40.0, "y": -10.0 }
      ]
    },
    {
      "series_id": "14_Cr_plus_Mo",
      "tags": [
        {
          "name": "base_composition",
          "value": "14 Cr + Mo"
        }
      ],
      "x_axis": {
        "label": "(Cr + Mo) in Fe (Wt. %)",
        "type": "numeric",
        "unit": "wt. %",
        "scale": "linear",
        "is_target": false
      },
      "y_axis": {
        "label": "Pitting Potential, Ec^scr",
        "type": "numeric",
        "unit": "mV vs SCE",
        "scale": "linear",
        "is_target": true
      },
      "data_points": [
        { "x": 15.0, "y": 43.0 },
        { "x": 17.0, "y": 92.0 },
        { "x": 19.1, "y": 173.0 }
      ]
    },
    {
      "series_id": "17_Cr_plus_Mo",
      "tags": [
        {
          "name": "base_composition",
          "value": "17 Cr + Mo"
        }
      ],
      "x_axis": {
        "label": "(Cr + Mo) in Fe (Wt. %)",
        "type": "numeric",
        "unit": "wt. %",
        "scale": "linear",
        "is_target": false
      },
      "y_axis": {
        "label": "Pitting Potential, Ec^scr",
        "type": "numeric",
        "unit": "mV vs SCE",
        "scale": "linear",
        "is_target": true
      },
      "data_points": [
        { "x": 17.9, "y": 60.0 },
        { "x": 20.0, "y": 127.0 },
        { "x": 22.0, "y": 202.0 }
      ]
    },
    {
      "series_id": "20_Cr_plus_Mo",
      "tags": [
        {
          "name": "base_composition",
          "value": "20 Cr + Mo"
        }
      ],
      "x_axis": {
        "label": "(Cr + Mo) in Fe (Wt. %)",
        "type": "numeric",
        "unit": "wt. %",
        "scale": "linear",
        "is_target": false
      },
      "y_axis": {
        "label": "Pitting Potential, Ec^scr",
        "type": "numeric",
        "unit": "mV vs SCE",
        "scale": "linear",
        "is_target": true
      },
      "data_points": [
        { "x": 21.0, "y": 78.0 },
        { "x": 23.0, "y": 138.0 },
        { "x": 25.0, "y": 285.0 }
      ]
    },
    {
      "series_id": "25_Cr_plus_Mo",
      "tags": [
        {
          "name": "base_composition",
          "value": "25 Cr + Mo"
        }
      ],
      "x_axis": {
        "label": "(Cr + Mo) in Fe (Wt. %)",
        "type": "numeric",
        "unit": "wt. %",
        "scale": "linear",
        "is_target": false
      },
      "y_axis": {
        "label": "Pitting Potential, Ec^scr",
        "type": "numeric",
        "unit": "mV vs SCE",
        "scale": "linear",
        "is_target": true
      },
      "data_points": [
        { "x": 27.0, "y": 260.0 },
        { "x": 30.2, "y": 440.0 }
      ]
    },
    {
      "series_id": "30_Cr_plus_Mo",
      "tags": [
        {
          "name": "base_composition",
          "value": "30 Cr + Mo"
        }
      ],
      "x_axis": {
        "label": "(Cr + Mo) in Fe (Wt. %)",
        "type": "numeric",
        "unit": "wt. %",
        "scale": "linear",
        "is_target": false
      },
      "y_axis": {
        "label": "Pitting Potential, Ec^scr",
        "type": "numeric",
        "unit": "mV vs SCE",
        "scale": "linear",
        "is_target": true
      },
      "data_points": [
        { "x": 32.0, "y": 155.0 },
        { "x": 33.2, "y": 500.0 }
      ]
    },
    {
      "series_id": "commercial_alloys",
      "tags": [
        {
          "name": "category",
          "value": "Commercial Alloys"
        }
      ],
      "x_axis": {
        "label": "(Cr + Mo) in Fe (Wt. %)",
        "type": "numeric",
        "unit": "wt. %",
        "scale": "linear",
        "is_target": false
      },
      "y_axis": {
        "label": "Pitting Potential, Ec^scr",
        "type": "numeric",
        "unit": "mV vs SCE",
        "scale": "linear",
        "is_target": true
      },
      "data_points": [
        { "x": 15.0, "y": 25.0, "label": "Inconel 600" },
        { "x": 19.5, "y": 58.0, "label": "316 SS" },
        { "x": 23.5, "y": 110.0, "label": "22-13-5" },
        { "x": 25.1, "y": 225.0, "label": "Incoloy 825" },
        { "x": 26.0, "y": 125.0, "label": "E-Brite 26-1" },
        { "x": 32.1, "y": 673.0, "label": "Inconel 625" }
      ]
    }
  ]
}

File: pitting_potential_plots/tabularized/tabularized_paper_3_page_0004_item_0001.json
{
  "schema_version": 2,
  "paper_reference": "3",
  "source_chart_manifest": "paper_3_charts.json",
  "plot_metadata": {
    "chart_id": "page_0004_item_0001",
    "image_path": "images/6d889af1e2808019745a77659f901f23caeceed9df7b503c97a07c1a6b96252c.jpg",
    "caption": "FIGURE 2 — Critical pitting potentials of levitation melted alloys in deaerated synthetic seawater of 90 C, pH = 7.2 ± 0.2.",
    "reason_code": "direct_pitting_potential_plot",
    "reason": "Critical pitting-potential measurements are directly plotted for categorical alloy compositions.",
    "confidence": 0.98,
    "relevant_panels": [],
    "target_series": [
      "Ec^scan",
      "Ec^scr",
      "interpolated Ec^scan of Fe-Cr-Mo base"
    ],
    "x_axis": {
      "label": "Fe-Cr-Mo Base Compositions (Wt. %)",
      "unit": "wt. %",
      "scale": "categorical"
    },
    "y_axis": {
      "label": "Pitting Potential",
      "unit": "mV vs SCE",
      "scale": "linear"
    }
  },
  "digitization_status": "complete",
  "digitization_notes": [],
  "plot_data": [
    {
      "series_id": "Ec_scan",
      "tags": [
        {
          "name": "metric",
          "value": "Ec^scan"
        },
        {
          "name": "marker_style",
          "value": "open square"
        }
      ],
      "x_axis": {
        "label": "Fe-Cr-Mo Base Compositions (Wt. %)",
        "type": "categorical",
        "unit": "wt. %",
        "scale": "categorical",
        "is_target": false
      },
      "y_axis": {
        "label": "Pitting Potential",
        "type": "numeric",
        "unit": "mV vs SCE",
        "scale": "linear",
        "is_target": true
      },
      "data_points": [
        { "x": "24.3 Cr 1.0 Mo (0.68 Si + 0.72 Ni)", "y": 176.0 },
        { "x": "23.3 Cr 2.0 Mo (0.68 Si + 0.72 Ni)", "y": 194.0 },
        { "x": "22.5 Cr 1.0 Mo (1.36 Si + 1.44 Ni)", "y": 138.0 },
        { "x": "21.5 Cr 2.0 Mo (1.36 Si + 1.44 Ni)", "y": 262.0 },
        { "x": "21.5 Cr 3.0 Mo (1.36 Si + 1.44 Ni)", "y": 306.0 },
        { "x": "20.7 Cr 1.0 Mo (2.06 Si + 2.16 Ni)", "y": 198.0 },
        { "x": "19.7 Cr 2.0 Mo (2.06 Si + 2.16 Ni)", "y": 228.0 },
        { "x": "19.7 Cr 3.0 Mo (2.06 Si + 2.16 Ni)", "y": 232.0 },
        { "x": "22.5 Cr 0.7 Mo (1.36 Si + 1.44 Ni + 0.34 Nb + 0.09 Mn)", "y": 188.0 },
        { "x": "21.5 Cr 1.7 Mo (1.36 Si + 1.44 Ni + 0.34 Nb + 0.09 Mn)", "y": 196.0 },
        { "x": "21.5 Cr 2.6 Mo (1.36 Si + 1.44 Ni + 0.34 Nb + 0.09 Mn)", "y": 228.0 },
        { "x": "19.7 Cr 2.6 Mo (2.05 Si + 2.14 Ni + 0.34 Nb + 0.09 Mn)", "y": 246.0 },
        { "x": "19.7 Cr 3.5 Mo (2.05 Si + 2.14 Ni + 0.34 Nb + 0.09 Mn)", "y": 345.0 },
        { "x": "19.7 Cr 4.7 Mo (2.05 Si + 2.14 Ni + 0.51 Nb + 0.13 Mn)", "y": 312.0 }
      ]
    },
    {
      "series_id": "Ec_scr",
      "tags": [
        {
          "name": "metric",
          "value": "Ec^scr"
        },
        {
          "name": "marker_style",
          "value": "open circle"
        }
      ],
      "x_axis": {
        "label": "Fe-Cr-Mo Base Compositions (Wt. %)",
        "type": "categorical",
        "unit": "wt. %",
        "scale": "categorical",
        "is_target": false
      },
      "y_axis": {
        "label": "Pitting Potential",
        "type": "numeric",
        "unit": "mV vs SCE",
        "scale": "linear",
        "is_target": true
      },
      "data_points": [
        { "x": "24.3 Cr 1.0 Mo (0.68 Si + 0.72 Ni)", "y": 146.0 },
        { "x": "23.3 Cr 2.0 Mo (0.68 Si + 0.72 Ni)", "y": 174.0 },
        { "x": "22.5 Cr 1.0 Mo (1.36 Si + 1.44 Ni)", "y": 108.0 },
        { "x": "21.5 Cr 2.0 Mo (1.36 Si + 1.44 Ni)", "y": 234.0 },
        { "x": "21.5 Cr 3.0 Mo (1.36 Si + 1.44 Ni)", "y": 274.0 },
        { "x": "20.7 Cr 1.0 Mo (2.06 Si + 2.16 Ni)", "y": 188.0 },
        { "x": "19.7 Cr 2.0 Mo (2.06 Si + 2.16 Ni)", "y": 217.0 },
        { "x": "19.7 Cr 3.0 Mo (2.06 Si + 2.16 Ni)", "y": 224.0 },
        { "x": "22.5 Cr 0.7 Mo (1.36 Si + 1.44 Ni + 0.34 Nb + 0.09 Mn)", "y": 182.0 },
        { "x": "21.5 Cr 1.7 Mo (1.36 Si + 1.44 Ni + 0.34 Nb + 0.09 Mn)", "y": 196.0 },
        { "x": "21.5 Cr 2.6 Mo (1.36 Si + 1.44 Ni + 0.34 Nb + 0.09 Mn)", "y": 180.0 },
        { "x": "19.7 Cr 2.6 Mo (2.05 Si + 2.14 Ni + 0.34 Nb + 0.09 Mn)", "y": 240.0 },
        { "x": "19.7 Cr 3.5 Mo (2.05 Si + 2.14 Ni + 0.34 Nb + 0.09 Mn)", "y": 270.0 },
        { "x": "19.7 Cr 4.7 Mo (2.05 Si + 2.14 Ni + 0.51 Nb + 0.13 Mn)", "y": 300.0 }
      ]
    },
    {
      "series_id": "interpolated_Ec_scan_of_Fe_Cr_Mo_base",
      "tags": [
        {
          "name": "metric",
          "value": "Ec^scan of Fe-Cr-Mo Base (Interpolated)"
        },
        {
          "name": "marker_style",
          "value": "filled circle"
        }
      ],
      "x_axis": {
        "label": "Fe-Cr-Mo Base Compositions (Wt. %)",
        "type": "categorical",
        "unit": "wt. %",
        "scale": "categorical",
        "is_target": false
      },
      "y_axis": {
        "label": "Pitting Potential",
        "type": "numeric",
        "unit": "mV vs SCE",
        "scale": "linear",
        "is_target": true
      },
      "data_points": [
        { "x": "24.3 Cr 1.0 Mo (0.68 Si + 0.72 Ni)", "y": 120.0 },
        { "x": "23.3 Cr 2.0 Mo (0.68 Si + 0.72 Ni)", "y": 172.0 },
        { "x": "22.5 Cr 1.0 Mo (1.36 Si + 1.44 Ni)", "y": 88.0 },
        { "x": "21.5 Cr 2.0 Mo (1.36 Si + 1.44 Ni)", "y": 142.0 },
        { "x": "21.5 Cr 3.0 Mo (1.36 Si + 1.44 Ni)", "y": 202.0 },
        { "x": "20.7 Cr 1.0 Mo (2.06 Si + 2.16 Ni)", "y": 70.0 },
        { "x": "19.7 Cr 2.0 Mo (2.06 Si + 2.16 Ni)", "y": 121.0 },
        { "x": "19.7 Cr 3.0 Mo (2.06 Si + 2.16 Ni)", "y": 182.0 },
        { "x": "22.5 Cr 0.7 Mo (1.36 Si + 1.44 Ni + 0.34 Nb + 0.09 Mn)", "y": 70.0 },
        { "x": "21.5 Cr 1.7 Mo (1.36 Si + 1.44 Ni + 0.34 Nb + 0.09 Mn)", "y": 132.0 },
        { "x": "21.5 Cr 2.6 Mo (1.36 Si + 1.44 Ni + 0.34 Nb + 0.09 Mn)", "y": 183.0 },
        { "x": "19.7 Cr 2.6 Mo (2.05 Si + 2.14 Ni + 0.34 Nb + 0.09 Mn)", "y": 164.0 },
        { "x": "19.7 Cr 3.5 Mo (2.05 Si + 2.14 Ni + 0.34 Nb + 0.09 Mn)", "y": 214.0 },
        { "x": "19.7 Cr 4.7 Mo (2.05 Si + 2.14 Ni + 0.51 Nb + 0.13 Mn)", "y": 282.0 }
      ]
    }
  ]
}

File: pitting_potential_plots/tabularized/tabularized_paper_3_page_0004_item_0007.json
{
  "schema_version": 2,
  "paper_reference": "3",
  "source_chart_manifest": "paper_3_charts.json",
  "plot_metadata": {
    "chart_id": "page_0004_item_0007",
    "image_path": "images/b1c13c5c350d998045a321574196a41701aaf6c3e9003e425d96bf3726beb82d.jpg",
    "caption": "FIGURE 3 - Critical pitting potentials of specimens prepared identically to those used in the desalination plant tests. Measurements made in deaerated synthetic seawater at ${ \\mathfrak { s o c } } _ { \\mathfrak { o } _ { \\mathfrak { o } } }$ $\\mathsf { p H } = 7. 2 \\pm 0. 2.$",
    "reason_code": "direct_pitting_potential_plot",
    "reason": "Critical pitting potential is directly plotted against alloy identity for separable specimen conditions.",
    "confidence": 0.98,
    "relevant_panels": [],
    "target_series": [
      "critical pitting potential by specimen condition"
    ],
    "x_axis": {
      "label": "Alloy Identity",
      "unit": "",
      "scale": "categorical"
    },
    "y_axis": {
      "label": "Pitting Potential, Ec^scr",
      "unit": "mV vs SCE",
      "scale": "linear"
    }
  },
  "digitization_status": "complete",
  "digitization_notes": [],
  "plot_data": [
    {
      "series_id": "As_Rolled",
      "tags": [
        {
          "name": "specimen_condition",
          "value": "As Rolled"
        },
        {
          "name": "marker_style",
          "value": "open circle"
        }
      ],
      "x_axis": {
        "label": "Alloy Identity",
        "type": "categorical",
        "unit": "",
        "scale": "categorical",
        "is_target": false
      },
      "y_axis": {
        "label": "Pitting Potential, Ec^scr",
        "type": "numeric",
        "unit": "mV vs SCE",
        "scale": "linear",
        "is_target": true
      },
      "data_points": [
        { "x": "E-Brite 26-1", "y": 155.0 },
        { "x": "W6", "y": 208.0 },
        { "x": "W5", "y": 352.0 },
        { "x": "W7", "y": 408.0 },
        { "x": "W8", "y": 568.0 }
      ]
    },
    {
      "series_id": "800F_1Hr_Chamber_Cool",
      "tags": [
        {
          "name": "specimen_condition",
          "value": "800°F x 1 Hr., Chamber Cool"
        },
        {
          "name": "marker_style",
          "value": "open square"
        }
      ],
      "x_axis": {
        "label": "Alloy Identity",
        "type": "categorical",
        "unit": "",
        "scale": "categorical",
        "is_target": false
      },
      "y_axis": {
        "label": "Pitting Potential, Ec^scr",
        "type": "numeric",
        "unit": "mV vs SCE",
        "scale": "linear",
        "is_target": true
      },
      "data_points": [
        { "x": "W6", "y": 220.0 },
        { "x": "W5", "y": 302.0 },
        { "x": "W7", "y": 350.0 },
        { "x": "W8", "y": 532.0 }
      ]
    },
    {
      "series_id": "1450F_1Hr_Chamber_Cool",
      "tags": [
        {
          "name": "specimen_condition",
          "value": "1450°F x 1 Hr., Chamber Cool"
        },
        {
          "name": "marker_style",
          "value": "open triangle"
        }
      ],
      "x_axis": {
        "label": "Alloy Identity",
        "type": "categorical",
        "unit": "",
        "scale": "categorical",
        "is_target": false
      },
      "y_axis": {
        "label": "Pitting Potential, Ec^scr",
        "type": "numeric",
        "unit": "mV vs SCE",
        "scale": "linear",
        "is_target": true
      },
      "data_points": [
        { "x": "E-Brite 26-1", "y": 142.0 },
        { "x": "W6", "y": 215.0 },
        { "x": "W5", "y": 310.0 },
        { "x": "W7", "y": 428.0 },
        { "x": "W8", "y": 598.0 }
      ]
    },
    {
      "series_id": "2000F_1Hr_Water_Quench",
      "tags": [
        {
          "name": "specimen_condition",
          "value": "2000°F x 1 Hr., Water Quench"
        },
        {
          "name": "marker_style",
          "value": "inverted triangle"
        }
      ],
      "x_axis": {
        "label": "Alloy Identity",
        "type": "categorical",
        "unit": "",
        "scale": "categorical",
        "is_target": false
      },
      "y_axis": {
        "label": "Pitting Potential, Ec^scr",
        "type": "numeric",
        "unit": "mV vs SCE",
        "scale": "linear",
        "is_target": true
      },
      "data_points": [
        { "x": "W6", "y": 215.0 },
        { "x": "W5", "y": 312.0 },
        { "x": "W7", "y": 428.0 },
        { "x": "W8", "y": 598.0 }
      ]
    }
  ]
}

File: pitting_potential_plots/tabularized/tabularized_paper_3_page_0011_item_0001.json
{
  "schema_version": 2,
  "paper_reference": "3",
  "source_chart_manifest": "paper_3_charts.json",
  "plot_metadata": {
    "chart_id": "page_0011_item_0001",
    "image_path": "images/d93bdea5f1932ac4aeaa71f9eb64b870881cdb8b5d916f8d7f93f9711aaf24ab.jpg",
    "caption": "FIGURE $2 1 \\mathrm { ~ \\: ~ } -$ Relationship between the critical pitting potentials $(E _ { \\mathbf { c } } ^ { \\mathsf { s c r } }$ measured in deaerated synthetic seawater at 90 $\\mathsf { C }, \\mathsf { p H } = 7. 2 \\pm 0. 2 1$ of $\\mathsf { F e - C r - M o }$ based alloys and their resistance to crevice attack after a 6 day exposure in oxygenated, 10% ferric chloride at 21 ± 1 C.",
    "reason_code": "direct_pitting_potential_plot",
    "reason": "Critical pitting potential is directly plotted against chromium-plus-molybdenum content, with crevice-attack regions as supporting annotations.",
    "confidence": 0.98,
    "relevant_panels": [],
    "target_series": [
      "Fe-Cr-Mo and commercial-alloy critical pitting potentials"
    ],
    "x_axis": {
      "label": "(Cr + Mo) in Fe (Wt. %)",
      "unit": "wt. %",
      "scale": "linear"
    },
    "y_axis": {
      "label": "Pitting Potential, Ec^scr",
      "unit": "mV vs SCE",
      "scale": "linear"
    }
  },
  "digitization_status": "complete",
  "digitization_notes": [],
  "plot_data": [
    {
      "series_id": "Cr_Only_series",
      "tags": [
        {
          "name": "alloy_family",
          "value": "Cr Only binary alloys"
        }
      ],
      "x_axis": {
        "label": "(Cr + Mo) in Fe (Wt. %)",
        "type": "numeric",
        "unit": "wt. %",
        "scale": "linear",
        "is_target": false
      },
      "y_axis": {
        "label": "Pitting Potential, Ec^scr",
        "type": "numeric",
        "unit": "mV vs SCE",
        "scale": "linear",
        "is_target": true
      },
      "data_points": [
        { "x": 12.0, "y": -140.0 },
        { "x": 15.0, "y": -142.0 },
        { "x": 20.0, "y": -115.0 },
        { "x": 25.0, "y": -88.0 },
        { "x": 30.0, "y": -53.0 },
        { "x": 35.0, "y": -35.0 },
        { "x": 40.0, "y": -10.0 }
      ]
    },
    {
      "series_id": "14_Cr_plus_Mo_series",
      "tags": [
        {
          "name": "alloy_family",
          "value": "14 Cr + Mo"
        }
      ],
      "x_axis": {
        "label": "(Cr + Mo) in Fe (Wt. %)",
        "type": "numeric",
        "unit": "wt. %",
        "scale": "linear",
        "is_target": false
      },
      "y_axis": {
        "label": "Pitting Potential, Ec^scr",
        "type": "numeric",
        "unit": "mV vs SCE",
        "scale": "linear",
        "is_target": true
      },
      "data_points": [
        { "x": 15.0, "y": 43.0 },
        { "x": 17.0, "y": 92.0 },
        { "x": 19.1, "y": 173.0 }
      ]
    },
    {
      "series_id": "17_Cr_plus_Mo_series",
      "tags": [
        {
          "name": "alloy_family",
          "value": "17 Cr + Mo"
        }
      ],
      "x_axis": {
        "label": "(Cr + Mo) in Fe (Wt. %)",
        "type": "numeric",
        "unit": "wt. %",
        "scale": "linear",
        "is_target": false
      },
      "y_axis": {
        "label": "Pitting Potential, Ec^scr",
        "type": "numeric",
        "unit": "mV vs SCE",
        "scale": "linear",
        "is_target": true
      },
      "data_points": [
        { "x": 17.9, "y": 60.0 },
        { "x": 20.0, "y": 127.0 },
        { "x": 22.0, "y": 202.0 }
      ]
    },
    {
      "series_id": "20_Cr_plus_Mo_series",
      "tags": [
        {
          "name": "alloy_family",
          "value": "20 Cr + Mo"
        }
      ],
      "x_axis": {
        "label": "(Cr + Mo) in Fe (Wt. %)",
        "type": "numeric",
        "unit": "wt. %",
        "scale": "linear",
        "is_target": false
      },
      "y_axis": {
        "label": "Pitting Potential, Ec^scr",
        "type": "numeric",
        "unit": "mV vs SCE",
        "scale": "linear",
        "is_target": true
      },
      "data_points": [
        { "x": 21.0, "y": 78.0 },
        { "x": 23.0, "y": 138.0 },
        { "x": 25.0, "y": 285.0 }
      ]
    },
    {
      "series_id": "25_Cr_plus_Mo_series",
      "tags": [
        {
          "name": "alloy_family",
          "value": "25 Cr + Mo"
        }
      ],
      "x_axis": {
        "label": "(Cr + Mo) in Fe (Wt. %)",
        "type": "numeric",
        "unit": "wt. %",
        "scale": "linear",
        "is_target": false
      },
      "y_axis": {
        "label": "Pitting Potential, Ec^scr",
        "type": "numeric",
        "unit": "mV vs SCE",
        "scale": "linear",
        "is_target": true
      },
      "data_points": [
        { "x": 27.0, "y": 260.0 },
        { "x": 30.2, "y": 440.0 }
      ]
    },
    {
      "series_id": "30_Cr_plus_Mo_series",
      "tags": [
        {
          "name": "alloy_family",
          "value": "30 Cr + Mo"
        }
      ],
      "x_axis": {
        "label": "(Cr + Mo) in Fe (Wt. %)",
        "type": "numeric",
        "unit": "wt. %",
        "scale": "linear",
        "is_target": false
      },
      "y_axis": {
        "label": "Pitting Potential, Ec^scr",
        "type": "numeric",
        "unit": "mV vs SCE",
        "scale": "linear",
        "is_target": true
      },
      "data_points": [
        { "x": 33.2, "y": 500.0 }
      ]
    },
    {
      "series_id": "commercial_and_discrete_alloys",
      "tags": [
        {
          "name": "category",
          "value": "Commercial and test alloys"
        }
      ],
      "x_axis": {
        "label": "(Cr + Mo) in Fe (Wt. %)",
        "type": "numeric",
        "unit": "wt. %",
        "scale": "linear",
        "is_target": false
      },
      "y_axis": {
        "label": "Pitting Potential, Ec^scr",
        "type": "numeric",
        "unit": "mV vs SCE",
        "scale": "linear",
        "is_target": true
      },
      "data_points": [
        { "x": 15.0, "y": 25.0, "label": "Inconel 600" },
        { "x": 19.5, "y": 58.0, "label": "316 SS" },
        { "x": 26.0, "y": 122.0, "label": "E-Brite 26-1" },
        { "x": 24.3, "y": 300.0 },
        { "x": 25.6, "y": 325.0, "label": "B" },
        { "x": 25.6, "y": 370.0, "label": "A" },
        { "x": 26.7, "y": 510.0 },
        { "x": 26.9, "y": 235.0 },
        { "x": 27.1, "y": 332.0 },
        { "x": 27.1, "y": 500.0 },
        { "x": 28.2, "y": 410.0 },
        { "x": 28.2, "y": 565.0 }
      ]
    }
  ]
}
