Repository: KevinGundlach/Corrosion_Literature

File: pitting_potential_plots/tabularized/tabularized_paper_3_page_0011_item_0006.json
{
  "schema_version": 2,
  "paper_reference": "3",
  "source_chart_manifest": "paper_3_charts.json",
  "plot_metadata": {
    "chart_id": "page_0011_item_0006",
    "image_path": "images/f4be46d7d18ab4a4adcf7a53e6352d320e1a53f21f3e4af0ed119c8f6aa357ae.jpg",
    "caption": "FIGURE $\\quad 2 2 \\quad -$ Relationship between the critical pitting potentials $(E _ { c } ^ { ^ { \\texttt { s c r } } }$ measured in deaerated synthetic seawater at 90 $\\mathsf { C }, \\mathsf { p H } = 7. 2 \\pm 0. 2 1$ of Fe-Cr-Mo based alloys and their resistance to crevice attack after a 14 day 'exposure to synthetic seawater at 121 C and $\\sim { \\mathfrak { 6 0 } }$ ppm oxygen. The numbers associated with individual points indicate the weight losses expressed as gms x ${ \\displaystyle 1 0 ^ { - 4 } }$ after the 121 C exposure for samples with initial weights of~1 gm.",
    "reason_code": "direct_pitting_potential_plot",
    "reason": "Critical pitting potential is directly plotted against chromium-plus-molybdenum content, with exposure outcomes as annotations.",
    "confidence": 0.98,
    "relevant_panels": [],
    "target_series": [
      "Fe-Cr-Mo and commercial-alloy critical pitting potentials"
    ],
    "x_axis": {
      "label": "(Cr + Mo) in Fe (Wt. %)",
      "unit": "wt. %",
      "scale": "linear"
    },
    "y_axis": {
      "label": "Pitting Potential, Ec^scr",
      "unit": "mV vs SCE",
      "scale": "linear"
    }
  },
  "digitization_status": "complete",
  "digitization_notes": [],
  "plot_data": [
    {
      "series_id": "Cr_Only_series",
      "tags": [
        {
          "name": "alloy_family",
          "value": "Cr Only binary alloys"
        }
      ],
      "x_axis": {
        "label": "(Cr + Mo) in Fe (Wt. %)",
        "type": "numeric",
        "unit": "wt. %",
        "scale": "linear",
        "is_target": false
      },
      "y_axis": {
        "label": "Pitting Potential, Ec^scr",
        "type": "numeric",
        "unit": "mV vs SCE",
        "scale": "linear",
        "is_target": true
      },
      "data_points": [
        { "x": 12.0, "y": -140.0, "label": "Weight loss: 156" },
        { "x": 15.0, "y": -142.0, "label": "Weight loss: 264" },
        { "x": 20.0, "y": -115.0, "label": "Weight loss: 91" },
        { "x": 25.0, "y": -88.0, "label": "Weight loss: 128" },
        { "x": 30.0, "y": -53.0, "label": "Weight loss: 150" },
        { "x": 35.0, "y": -35.0, "label": "Weight loss: 110" },
        { "x": 40.0, "y": -10.0, "label": "Weight loss: 40" }
      ]
    },
    {
      "series_id": "14_Cr_plus_Mo_series",
      "tags": [
        {
          "name": "alloy_family",
          "value": "14 Cr + Mo"
        }
      ],
      "x_axis": {
        "label": "(Cr + Mo) in Fe (Wt. %)",
        "type": "numeric",
        "unit": "wt. %",
        "scale": "linear",
        "is_target": false
      },
      "y_axis": {
        "label": "Pitting Potential, Ec^scr",
        "type": "numeric",
        "unit": "mV vs SCE",
        "scale": "linear",
        "is_target": true
      },
      "data_points": [
        { "x": 15.0, "y": 43.0 },
        { "x": 17.0, "y": 92.0 },
        { "x": 19.1, "y": 173.0 }
      ]
    },
    {
      "series_id": "17_Cr_plus_Mo_series",
      "tags": [
        {
          "name": "alloy_family",
          "value": "17 Cr + Mo"
        }
      ],
      "x_axis": {
        "label": "(Cr + Mo) in Fe (Wt. %)",
        "type": "numeric",
        "unit": "wt. %",
        "scale": "linear",
        "is_target": false
      },
      "y_axis": {
        "label": "Pitting Potential, Ec^scr",
        "type": "numeric",
        "unit": "mV vs SCE",
        "scale": "linear",
        "is_target": true
      },
      "data_points": [
        { "x": 17.9, "y": 60.0 },
        { "x": 20.0, "y": 127.0 },
        { "x": 22.0, "y": 202.0 }
      ]
    },
    {
      "series_id": "20_Cr_plus_Mo_series",
      "tags": [
        {
          "name": "alloy_family",
          "value": "20 Cr + Mo"
        }
      ],
      "x_axis": {
        "label": "(Cr + Mo) in Fe (Wt. %)",
        "type": "numeric",
        "unit": "wt. %",
        "scale": "linear",
        "is_target": false
      },
      "y_axis": {
        "label": "Pitting Potential, Ec^scr",
        "type": "numeric",
        "unit": "mV vs SCE",
        "scale": "linear",
        "is_target": true
      },
      "data_points": [
        { "x": 21.0, "y": 78.0 },
        { "x": 23.0, "y": 138.0 },
        { "x": 25.0, "y": 285.0 }
      ]
    },
    {
      "series_id": "25_Cr_plus_Mo_series",
      "tags": [
        {
          "name": "alloy_family",
          "value": "25 Cr + Mo"
        }
      ],
      "x_axis": {
        "label": "(Cr + Mo) in Fe (Wt. %)",
        "type": "numeric",
        "unit": "wt. %",
        "scale": "linear",
        "is_target": false
      },
      "y_axis": {
        "label": "Pitting Potential, Ec^scr",
        "type": "numeric",
        "unit": "mV vs SCE",
        "scale": "linear",
        "is_target": true
      },
      "data_points": [
        { "x": 27.0, "y": 260.0 },
        { "x": 30.2, "y": 440.0 }
      ]
    },
    {
      "series_id": "30_Cr_plus_Mo_series",
      "tags": [
        {
          "name": "alloy_family",
          "value": "30 Cr + Mo"
        }
      ],
      "x_axis": {
        "label": "(Cr + Mo) in Fe (Wt. %)",
        "type": "numeric",
        "unit": "wt. %",
        "scale": "linear",
        "is_target": false
      },
      "y_axis": {
        "label": "Pitting Potential, Ec^scr",
        "type": "numeric",
        "unit": "mV vs SCE",
        "scale": "linear",
        "is_target": true
      },
      "data_points": [
        { "x": 33.2, "y": 500.0 }
      ]
    },
    {
      "series_id": "commercial_and_annotated_alloys",
      "tags": [
        {
          "name": "category",
          "value": "Commercial and annotated alloys"
        }
      ],
      "x_axis": {
        "label": "(Cr + Mo) in Fe (Wt. %)",
        "type": "numeric",
        "unit": "wt. %",
        "scale": "linear",
        "is_target": false
      },
      "y_axis": {
        "label": "Pitting Potential, Ec^scr",
        "type": "numeric",
        "unit": "mV vs SCE",
        "scale": "linear",
        "is_target": true
      },
      "data_points": [
        { "x": 15.0, "y": 25.0, "label": "Inconel 600" },
        { "x": 19.5, "y": 58.0, "label": "316 SS (Weight loss: 61)" },
        { "x": 26.0, "y": 122.0, "label": "E-Brite 26-1" },
        { "x": 21.6, "y": 178.0, "label": "Weight loss: 52" },
        { "x": 22.0, "y": 163.0, "label": "Weight loss: 63" },
        { "x": 23.3, "y": 175.0, "label": "Weight loss: 60" },
        { "x": 23.3, "y": 188.0, "label": "Weight loss: 47" },
        { "x": 23.5, "y": 218.0, "label": "Weight loss: 44" },
        { "x": 23.6, "y": 232.0, "label": "Weight loss: 35" },
        { "x": 24.6, "y": 268.0, "label": "Weight loss: 26" },
        { "x": 24.6, "y": 250.0, "label": "Weight loss: 26" },
        { "x": 25.6, "y": 370.0, "label": "Weight loss: 8" },
        { "x": 25.8, "y": 325.0, "label": "Weight loss: 57" },
        { "x": 26.9, "y": 132.0, "label": "Weight loss: 43" },
        { "x": 27.1, "y": 332.0, "label": "Weight loss: 17" },
        { "x": 26.8, "y": 510.0, "label": "Weight loss: 16" },
        { "x": 27.2, "y": 500.0, "label": "Weight loss: 11" },
        { "x": 28.2, "y": 565.0, "label": "Weight loss: 10" }
      ]
    }
  ]
}

File: pitting_potential_plots/tabularized/tabularized_paper_41_page_0003_item_0001.json
{
  "schema_version": 2,
  "paper_reference": "41",
  "source_chart_manifest": "paper_41_charts.json",
  "plot_metadata": {
    "chart_id": "page_0003_item_0001",
    "image_path": "images/f72276ed947411c078b9d2f046f173f55c4d42630355f7984e19619592291996.jpg",
    "caption": "FIGURE 3. Pitting potentials for solution-treated CF alloys determined from the cyclic polarization test. Number above each scatter bar identifies the specific CF alloy.",
    "reason_code": "direct_pitting_potential_plot",
    "reason": "Pitting potential is directly plotted against the alloy composition index with discrete points and scatter bars.",
    "confidence": 0.99,
    "relevant_panels": [],
    "target_series": [
      "pitting potential (27\u00b0C, 3 V/hr)"
    ],
    "x_axis": {
      "label": "CR + MO + 20(C + N) in austenite phase",
      "unit": "",
      "scale": "linear"
    },
    "y_axis": {
      "label": "POTENTIAL",
      "unit": "volts vs SHE",
      "scale": "linear"
    }
  },
  "digitization_status": "complete",
  "digitization_notes": [],
  "plot_data": [
    {
      "series_id": "pitting_potential_27C_3_V_per_hr",
      "tags": [
        {
          "name": "material_class",
          "value": "solution-treated CF alloys"
        },
        {
          "name": "temperature",
          "value": "27 °C"
        },
        {
          "name": "scan_rate",
          "value": "3 V/hr"
        },
        {
          "name": "test_type",
          "value": "cyclic polarization test"
        },
        {
          "name": "marker_style",
          "value": "filled circle with scatter bar"
        }
      ],
      "x_axis": {
        "label": "CR + MO + 20(C + N) in austenite phase",
        "type": "numeric",
        "unit": "",
        "scale": "linear",
        "is_target": false
      },
      "y_axis": {
        "label": "POTENTIAL",
        "type": "numeric",
        "unit": "volts vs SHE",
        "scale": "linear",
        "is_target": true
      },
      "data_points": [
        {
          "x": 22.10,
          "y": 0.790,
          "y_lower": 0.768,
          "y_upper": 0.825,
          "y_interval_meaning": "scatter bar",
          "label": "Alloy 11"
        },
        {
          "x": 22.52,
          "y": 0.805,
          "y_lower": 0.778,
          "y_upper": 0.852,
          "y_interval_meaning": "scatter bar",
          "label": "Alloy 12"
        },
        {
          "x": 23.22,
          "y": 0.870,
          "y_lower": 0.845,
          "y_upper": 0.908,
          "y_interval_meaning": "scatter bar",
          "label": "Alloy 13"
        },
        {
          "x": 23.90,
          "y": 0.928,
          "y_lower": 0.910,
          "y_upper": 0.942,
          "y_interval_meaning": "scatter bar",
          "label": "Alloy 14"
        },
        {
          "x": 24.45,
          "y": 0.970,
          "y_lower": 0.955,
          "y_upper": 0.988,
          "y_interval_meaning": "scatter bar",
          "label": "Alloy 3"
        },
        {
          "x": 25.32,
          "y": 1.010,
          "y_lower": 0.982,
          "y_upper": 1.050,
          "y_interval_meaning": "scatter bar",
          "label": "Alloy 4"
        }
      ]
    }
  ]
}

File: pitting_potential_plots/tabularized/tabularized_paper_41_page_0006_item_0005.json
{
  "schema_version": 2,
  "paper_reference": "41",
  "source_chart_manifest": "paper_41_charts.json",
  "plot_metadata": {
    "chart_id": "page_0006_item_0005",
    "image_path": "images/df9de5fb3a88eabf595c411f3a9131baf4791d5746f3a2f90552922e1a6d7e1d.jpg",
    "caption": "FIGuRE 12. Comparison of pitting potentials determined from the standard cyclic polarization test with pitting potentials determined from testing which limits the influence of the low potential loop in the scan procedure.",
    "reason_code": "direct_pitting_potential_plot",
    "reason": "Pitting potentials from the standard and modified cyclic-polarization procedures are directly plotted against the alloy composition index.",
    "confidence": 0.99,
    "relevant_panels": [],
    "target_series": [
      "standard-procedure pitting potential",
      "modified-test pitting potential omitting the Ec to -080 mV range"
    ],
    "x_axis": {
      "label": "%CR + %MO + 20(%N + %C) in austenite phase",
      "unit": "",
      "scale": "linear"
    },
    "y_axis": {
      "label": "POTENTIAL",
      "unit": "mV vs SHE",
      "scale": "linear"
    }
  },
  "digitization_status": "complete",
  "digitization_notes": [],
  "plot_data": [
    {
      "series_id": "standard_procedure_pitting_potential",
      "tags": [
        {
          "name": "material_class",
          "value": "CF alloys"
        },
        {
          "name": "test_procedure",
          "value": "standard procedure"
        },
        {
          "name": "marker_style",
          "value": "range bar I"
        }
      ],
      "x_axis": {
        "label": "%CR + %MO + 20(%N + %C) in austenite phase",
        "type": "numeric",
        "unit": "",
        "scale": "linear",
        "is_target": false
      },
      "y_axis": {
        "label": "POTENTIAL",
        "type": "numeric",
        "unit": "mV vs SHE",
        "scale": "linear",
        "is_target": true
      },
      "data_points": [
        {
          "x": 22.10,
          "y": 796.5,
          "y_lower": 768.0,
          "y_upper": 825.0,
          "y_interval_meaning": "range bar",
          "label": "Alloy 11"
        },
        {
          "x": 22.52,
          "y": 815.0,
          "y_lower": 778.0,
          "y_upper": 852.0,
          "y_interval_meaning": "range bar",
          "label": "Alloy 12"
        },
        {
          "x": 23.22,
          "y": 866.5,
          "y_lower": 825.0,
          "y_upper": 908.0,
          "y_interval_meaning": "range bar",
          "label": "Alloy 13"
        },
        {
          "x": 23.90,
          "y": 927.0,
          "y_lower": 912.0,
          "y_upper": 942.0,
          "y_interval_meaning": "range bar",
          "label": "Alloy 14"
        },
        {
          "x": 24.45,
          "y": 977.0,
          "y_lower": 962.0,
          "y_upper": 992.0,
          "y_interval_meaning": "range bar",
          "label": "Alloy 3"
        },
        {
          "x": 25.32,
          "y": 1022.5,
          "y_lower": 990.0,
          "y_upper": 1055.0,
          "y_interval_meaning": "range bar",
          "label": "Alloy 4"
        }
      ]
    },
    {
      "series_id": "modified_test_pitting_potential_omitting_Ec_to_minus_080mV",
      "tags": [
        {
          "name": "material_class",
          "value": "CF alloys"
        },
        {
          "name": "test_procedure",
          "value": "omitting potential range Ec to -080 mV"
        },
        {
          "name": "marker_style",
          "value": "open circle"
        }
      ],
      "x_axis": {
        "label": "%CR + %MO + 20(%N + %C) in austenite phase",
        "type": "numeric",
        "unit": "",
        "scale": "linear",
        "is_target": false
      },
      "y_axis": {
        "label": "POTENTIAL",
        "type": "numeric",
        "unit": "mV vs SHE",
        "scale": "linear",
        "is_target": true
      },
      "data_points": [
        {
          "x": 22.10,
          "y": 775.0,
          "label": "Alloy 11"
        },
        {
          "x": 22.10,
          "y": 795.0,
          "label": "Alloy 11"
        },
        {
          "x": 22.10,
          "y": 802.0,
          "label": "Alloy 11"
        },
        {
          "x": 22.10,
          "y": 818.0,
          "label": "Alloy 11"
        },
        {
          "x": 24.45,
          "y": 785.0,
          "label": "Alloy 3"
        },
        {
          "x": 24.45,
          "y": 918.0,
          "label": "Alloy 3"
        },
        {
          "x": 25.32,
          "y": 915.0,
          "label": "Alloy 4"
        },
        {
          "x": 25.32,
          "y": 955.0,
          "label": "Alloy 4"
        }
      ]
    }
  ]
}

File: pitting_potential_plots/tabularized/tabularized_paper_41_page_0008_item_0007.json
{
  "schema_version": 2,
  "paper_reference": "41",
  "source_chart_manifest": "paper_41_charts.json",
  "plot_metadata": {
    "chart_id": "page_0008_item_0007",
    "image_path": "images/0fab70116c5d738dcaea8f789b2dd216ce8f6bc17a4de5c97b4d56d82adbb97b.jpg",
    "caption": "FIGURE 15. Pitting potentials of solution-treated CF alloys determined by cyclic polarization procedure modified such that no NaCi was present in solution during active dissolution.",
    "reason_code": "direct_pitting_potential_plot",
    "reason": "Pitting potentials from the standard and NaCl-free anodic-loop procedures are directly plotted against the alloy composition index.",
    "confidence": 0.99,
    "relevant_panels": [],
    "target_series": [
      "standard-procedure pitting potential",
      "NaCl-free anodic-loop pitting potential"
    ],
    "x_axis": {
      "label": "%CR + %MO + 20(%N + %C) in austenite phase",
      "unit": "",
      "scale": "linear"
    },
    "y_axis": {
      "label": "POTENTIAL",
      "unit": "mV vs SHE",
      "scale": "linear"
    }
  },
  "digitization_status": "complete",
  "digitization_notes": [],
  "plot_data": [
    {
      "series_id": "standard_procedure_pitting_potential",
      "tags": [
        {
          "name": "material_class",
          "value": "solution-treated CF alloys"
        },
        {
          "name": "test_procedure",
          "value": "standard procedure"
        },
        {
          "name": "marker_style",
          "value": "dotted bar"
        }
      ],
      "x_axis": {
        "label": "%CR + %MO + 20(%N + %C) in austenite phase",
        "type": "numeric",
        "unit": "",
        "scale": "linear",
        "is_target": false
      },
      "y_axis": {
        "label": "POTENTIAL",
        "type": "numeric",
        "unit": "mV vs SHE",
        "scale": "linear",
        "is_target": true
      },
      "data_points": [
        {
          "x": 22.10,
          "y": 796.5,
          "y_lower": 768.0,
          "y_upper": 825.0,
          "y_interval_meaning": "range bar",
          "label": "Alloy 11"
        },
        {
          "x": 22.52,
          "y": 816.5,
          "y_lower": 778.0,
          "y_upper": 855.0,
          "y_interval_meaning": "range bar",
          "label": "Alloy 12"
        },
        {
          "x": 23.22,
          "y": 868.0,
          "y_lower": 828.0,
          "y_upper": 908.0,
          "y_interval_meaning": "range bar",
          "label": "Alloy 13"
        },
        {
          "x": 23.90,
          "y": 931.5,
          "y_lower": 918.0,
          "y_upper": 945.0,
          "y_interval_meaning": "range bar",
          "label": "Alloy 14"
        },
        {
          "x": 25.32,
          "y": 1022.5,
          "y_lower": 990.0,
          "y_upper": 1055.0,
          "y_interval_meaning": "range bar",
          "label": "Alloy 4"
        }
      ]
    },
    {
      "series_id": "NaCl_free_anodic_loop_pitting_potential",
      "tags": [
        {
          "name": "material_class",
          "value": "solution-treated CF alloys"
        },
        {
          "name": "test_procedure",
          "value": "NaCl free anodic loop"
        },
        {
          "name": "marker_style",
          "value": "solid bar with filled circle"
        }
      ],
      "x_axis": {
        "label": "%CR + %MO + 20(%N + %C) in austenite phase",
        "type": "numeric",
        "unit": "",
        "scale": "linear",
        "is_target": false
      },
      "y_axis": {
        "label": "POTENTIAL",
        "type": "numeric",
        "unit": "mV vs SHE",
        "scale": "linear",
        "is_target": true
      },
      "data_points": [
        {
          "x": 22.10,
          "y": 892.0,
          "y_lower": 762.0,
          "y_upper": 975.0,
          "y_interval_meaning": "range bar",
          "label": "Alloy 11"
        },
        {
          "x": 22.52,
          "y": 875.0,
          "y_lower": 728.0,
          "y_upper": 1000.0,
          "y_interval_meaning": "range bar",
          "label": "Alloy 12"
        },
        {
          "x": 23.22,
          "y": 885.0,
          "y_lower": 808.0,
          "y_upper": 962.0,
          "y_interval_meaning": "range bar",
          "label": "Alloy 13"
        },
        {
          "x": 23.90,
          "y": 975.0,
          "y_lower": 960.0,
          "y_upper": 992.0,
          "y_interval_meaning": "range bar",
          "label": "Alloy 14"
        },
        {
          "x": 25.32,
          "y": 1028.0,
          "y_lower": 1012.0,
          "y_upper": 1042.0,
          "y_interval_meaning": "range bar",
          "label": "Alloy 4"
        }
      ]
    }
  ]
}

File: pitting_potential_plots/tabularized/tabularized_paper_44_page_0101_item_0001.json
{
  "schema_version": 2,
  "paper_reference": "44",
  "source_chart_manifest": "paper_44_charts.json",
  "plot_metadata": {
    "chart_id": "page_0101_item_0001",
    "image_path": "images/0eb58b892e638bd1836913fee76c95704ec62d6d02dcc2ea3ccfc604968dfc99.jpg",
    "caption": "(a) (b)",
    "reason_code": "direct_pitting_potential_plot",
    "reason": "Experimental pitting potential is directly plotted against PREN with discrete markers.",
    "confidence": 0.99,
    "relevant_panels": [],
    "target_series": [
      "experimental pitting potential, E_p-exp"
    ],
    "x_axis": {
      "label": "PREN",
      "unit": "",
      "scale": "linear"
    },
    "y_axis": {
      "label": "E_p-exp vs SCE",
      "unit": "mV",
      "scale": "linear"
    }
  },
  "digitization_status": "complete",
  "digitization_notes": [],
  "plot_data": [
    {
      "series_id": "experimental_pitting_potential_Ep_exp",
      "tags": [
        {
          "name": "marker_style",
          "value": "open circle"
        }
      ],
      "x_axis": {
        "label": "PREN",
        "type": "numeric",
        "unit": "",
        "scale": "linear",
        "is_target": false
      },
      "y_axis": {
        "label": "E_p-exp vs SCE",
        "type": "numeric",
        "unit": "mV",
        "scale": "linear",
        "is_target": true
      },
      "data_points": [
        {
          "x": 30.5,
          "y": 265.0
        },
        {
          "x": 36.8,
          "y": 578.0
        },
        {
          "x": 44.8,
          "y": 600.0
        },
        {
          "x": 46.5,
          "y": 600.0
        },
        {
          "x": 48.8,
          "y": 578.0
        },
        {
          "x": 49.2,
          "y": 600.0
        },
        {
          "x": 49.5,
          "y": 570.0
        },
        {
          "x": 52.5,
          "y": 532.0
        },
        {
          "x": 60.0,
          "y": 538.0
        },
        {
          "x": 62.0,
          "y": 590.0
        },
        {
          "x": 63.2,
          "y": 600.0
        },
        {
          "x": 65.5,
          "y": 600.0
        },
        {
          "x": 67.8,
          "y": 600.0
        },
        {
          "x": 68.5,
          "y": 600.0
        },
        {
          "x": 68.8,
          "y": -268.0
        },
        {
          "x": 72.5,
          "y": 600.0
        },
        {
          "x": 77.8,
          "y": 600.0
        },
        {
          "x": 79.0,
          "y": 600.0
        },
        {
          "x": 87.5,
          "y": 600.0
        },
        {
          "x": 89.0,
          "y": 600.0
        },
        {
          "x": 90.2,
          "y": 528.0
        },
        {
          "x": 93.2,
          "y": 600.0
        },
        {
          "x": 94.8,
          "y": 600.0
        },
        {
          "x": 103.8,
          "y": 600.0
        }
      ]
    }
  ]
}

File: pitting_potential_plots/tabularized/tabularized_paper_44_page_0101_item_0002.json
{
  "schema_version": 2,
  "paper_reference": "44",
  "source_chart_manifest": "paper_44_charts.json",
  "plot_metadata": {
    "chart_id": "page_0101_item_0002",
    "image_path": "images/5bfc5a2834456b4755194ce60b4d8dba208dbe64996387632e5aaca6e213a85a.jpg",
    "caption": "(d)",
    "reason_code": "direct_pitting_potential_plot",
    "reason": "Experimental pitting potential is directly plotted against PREN with discrete markers.",
    "confidence": 0.99,
    "relevant_panels": [],
    "target_series": [
      "experimental pitting potential, E_p-exp"
    ],
    "x_axis": {
      "label": "PREN",
      "unit": "",
      "scale": "linear"
    },
    "y_axis": {
      "label": "E_p-exp vs SCE",
      "unit": "mV",
      "scale": "linear"
    }
  },
  "digitization_status": "complete",
  "digitization_notes": [],
  "plot_data": [
    {
      "series_id": "experimental_pitting_potential_Ep_exp",
      "tags": [
        {
          "name": "marker_style",
          "value": "open circle"
        }
      ],
      "x_axis": {
        "label": "PREN",
        "type": "numeric",
        "unit": "",
        "scale": "linear",
        "is_target": false
      },
      "y_axis": {
        "label": "E_p-exp vs SCE",
        "type": "numeric",
        "unit": "mV",
        "scale": "linear",
        "is_target": true
      },
      "data_points": [
        {
          "x": 30.8,
          "y": 300.0
        },
        {
          "x": 36.8,
          "y": 448.0
        },
        {
          "x": 44.8,
          "y": 478.0
        },
        {
          "x": 46.2,
          "y": 555.0
        },
        {
          "x": 48.8,
          "y": 498.0
        },
        {
          "x": 49.0,
          "y": 350.0
        },
        {
          "x": 49.2,
          "y": 580.0
        },
        {
          "x": 52.5,
          "y": 440.0
        },
        {
          "x": 60.2,
          "y": 370.0
        },
        {
          "x": 62.2,
          "y": 548.0
        },
        {
          "x": 63.2,
          "y": 600.0
        },
        {
          "x": 65.5,
          "y": 600.0
        },
        {
          "x": 68.0,
          "y": 502.0
        },
        {
          "x": 68.5,
          "y": 600.0
        },
        {
          "x": 68.8,
          "y": -400.0
        },
        {
          "x": 72.5,
          "y": 600.0
        },
        {
          "x": 77.8,
          "y": 600.0
        },
        {
          "x": 79.0,
          "y": 562.0
        },
        {
          "x": 87.5,
          "y": 600.0
        },
        {
          "x": 89.0,
          "y": 600.0
        },
        {
          "x": 90.2,
          "y": 600.0
        },
        {
          "x": 93.2,
          "y": 600.0
        },
        {
          "x": 94.8,
          "y": 560.0
        },
        {
          "x": 103.8,
          "y": 600.0
        }
      ]
    }
  ]
}

File: pitting_potential_plots/tabularized/tabularized_paper_44_page_0101_item_0003.json
{
  "schema_version": 2,
  "paper_reference": "44",
  "source_chart_manifest": "paper_44_charts.json",
  "plot_metadata": {
    "chart_id": "page_0101_item_0003",
    "image_path": "images/48139d16c62a3bade5e410903e80de556b3b40e56892a36e2f607275bf49b2d2.jpg",
    "caption": "(c)",
    "reason_code": "direct_pitting_potential_plot",
    "reason": "Experimental pitting potential is directly plotted against PREN with discrete markers.",
    "confidence": 0.99,
    "relevant_panels": [],
    "target_series": [
      "experimental pitting potential, E_p-exp"
    ],
    "x_axis": {
      "label": "PREN",
      "unit": "",
      "scale": "linear"
    },
    "y_axis": {
      "label": "E_p-exp vs SCE",
      "unit": "mV",
      "scale": "linear"
    }
  },
  "digitization_status": "complete",
  "digitization_notes": [],
  "plot_data": [
    {
      "series_id": "experimental_pitting_potential_Ep_exp",
      "tags": [
        {
          "name": "marker_style",
          "value": "open circle"
        }
      ],
      "x_axis": {
        "label": "PREN",
        "type": "numeric",
        "unit": "",
        "scale": "linear",
        "is_target": false
      },
      "y_axis": {
        "label": "E_p-exp vs SCE",
        "type": "numeric",
        "unit": "mV",
        "scale": "linear",
        "is_target": true
      },
      "data_points": [
        {
          "x": 30.8,
          "y": 225.0
        },
        {
          "x": 36.8,
          "y": 542.0
        },
        {
          "x": 44.8,
          "y": 230.0
        },
        {
          "x": 46.5,
          "y": 562.0
        },
        {
          "x": 48.8,
          "y": 370.0
        },
        {
          "x": 49.2,
          "y": 410.0
        },
        {
          "x": 49.5,
          "y": 600.0
        },
        {
          "x": 52.5,
          "y": 435.0
        },
        {
          "x": 60.2,
          "y": 378.0
        },
        {
          "x": 62.2,
          "y": 480.0
        },
        {
          "x": 63.2,
          "y": 570.0
        },
        {
          "x": 65.5,
          "y": 492.0
        },
        {
          "x": 67.8,
          "y": 585.0
        },
        {
          "x": 68.5,
          "y": 600.0
        },
        {
          "x": 68.8,
          "y": -340.0
        },
        {
          "x": 72.5,
          "y": 600.0
        },
        {
          "x": 77.8,
          "y": 600.0
        },
        {
          "x": 79.0,
          "y": 425.0
        },
        {
          "x": 87.5,
          "y": 600.0
        },
        {
          "x": 89.0,
          "y": 600.0
        },
        {
          "x": 90.2,
          "y": 600.0
        },
        {
          "x": 93.2,
          "y": 600.0
        },
        {
          "x": 94.8,
          "y": 400.0
        },
        {
          "x": 103.8,
          "y": 600.0
        }
      ]
    }
  ]
}

File: pitting_potential_plots/tabularized/tabularized_paper_44_page_0101_item_0004.json
{
  "schema_version": 2,
  "paper_reference": "44",
  "source_chart_manifest": "paper_44_charts.json",
  "plot_metadata": {
    "chart_id": "page_0101_item_0004",
    "image_path": "images/1f44f83bf8dcab5e71a28e0beb42d30665e6cd2f740841854e9333a8a9bc5b7d.jpg",
    "caption": "Figure 3.9: Plots of the experimental pitting potentials $\\mathrm { (E _ { p - e x p }) }$ of the Ni\u00adCr\u00adMo alloys in 0.5 M NaCl as a function of PREN at various temperatures: (a) $4 5 ^ { \\circ } \\mathrm { C },$ (b) $6 0 ^ { \\circ } \\mathrm { C },$ (c) $7 5 ^ { \\circ } \\mathrm { C }$ (d) $9 0 \\mathrm { { } ^ { \\circ } C }$. The solid line represents the calculated PREN value of Alloy C\u00ad22, which is 65.",
    "reason_code": "direct_pitting_potential_plot",
    "reason": "Experimental pitting potential is directly plotted against PREN with discrete markers.",
    "confidence": 0.99,
    "relevant_panels": [],
    "target_series": [
      "experimental pitting potential, E_p-exp"
    ],
    "x_axis": {
      "label": "PREN",
      "unit": "",
      "scale": "linear"
    },
    "y_axis": {
      "label": "E_p-exp vs SCE",
      "unit": "mV",
      "scale": "linear"
    }
  },
  "digitization_status": "complete",
  "digitization_notes": [],
  "plot_data": [
    {
      "series_id": "experimental_pitting_potential_Ep_exp",
      "tags": [
        {
          "name": "material_class",
          "value": "Ni-Cr-Mo alloys"
        },
        {
          "name": "test_solution",
          "value": "0.5 M NaCl"
        },
        {
          "name": "marker_style",
          "value": "open circle"
        }
      ],
      "x_axis": {
        "label": "PREN",
        "type": "numeric",
        "unit": "",
        "scale": "linear",
        "is_target": false
      },
      "y_axis": {
        "label": "E_p-exp vs SCE",
        "type": "numeric",
        "unit": "mV",
        "scale": "linear",
        "is_target": true
      },
      "data_points": [
        {
          "x": 30.8,
          "y": 202.0
        },
        {
          "x": 36.8,
          "y": 498.0
        },
        {
          "x": 44.8,
          "y": 260.0
        },
        {
          "x": 46.5,
          "y": 538.0
        },
        {
          "x": 48.8,
          "y": 478.0
        },
        {
          "x": 49.2,
          "y": 560.0
        },
        {
          "x": 49.5,
          "y": 570.0
        },
        {
          "x": 52.5,
          "y": 395.0
        },
        {
          "x": 60.2,
          "y": 260.0
        },
        {
          "x": 62.2,
          "y": 288.0
        },
        {
          "x": 63.2,
          "y": 535.0
        },
        {
          "x": 65.5,
          "y": 342.0
        },
        {
          "x": 67.8,
          "y": 505.0
        },
        {
          "x": 68.2,
          "y": 600.0
        },
        {
          "x": 68.8,
          "y": -350.0
        },
        {
          "x": 72.5,
          "y": 600.0
        },
        {
          "x": 77.8,
          "y": 560.0
        },
        {
          "x": 79.0,
          "y": 475.0
        },
        {
          "x": 87.5,
          "y": 600.0
        },
        {
          "x": 89.0,
          "y": 600.0
        },
        {
          "x": 90.2,
          "y": 70.0
        },
        {
          "x": 93.2,
          "y": 600.0
        },
        {
          "x": 94.8,
          "y": 472.0
        },
        {
          "x": 103.8,
          "y": 600.0
        }
      ]
    }
  ]
}

File: pitting_potential_plots/tabularized/tabularized_paper_47_page_0003_item_0005.json
{
  "schema_version": 2,
  "paper_reference": "47",
  "source_chart_manifest": "paper_47_charts.json",
  "plot_metadata": {
    "chart_id": "page_0003_item_0005",
    "image_path": "images/e527be05ca46c1b4e1f371121d2505ca9bae3ae6eb69c85348eb164b6ef458fd.jpg",
    "caption": "Fig. 2\u2014The effect of nitrogen additions upon the offset pitting potential of 18 pct Cr, 18 pct Mn stainless steels.",
    "reason_code": "direct_pitting_potential_plot",
    "reason": "Offset pitting potential is directly plotted against nitrogen content with discrete markers.",
    "confidence": 0.99,
    "relevant_panels": [],
    "target_series": [
      "offset pitting potential"
    ],
    "x_axis": {
      "label": "PERCENT NITROGEN",
      "unit": "",
      "scale": "linear"
    },
    "y_axis": {
      "label": "OFFSET PITTING POTENTIAL",
      "unit": "VOLTS",
      "scale": "linear"
    }
  },
  "digitization_status": "complete",
  "digitization_notes": [],
  "plot_data": [
    {
      "series_id": "offset_pitting_potential",
      "tags": [
        {
          "name": "material",
          "value": "18 pct Cr, 18 pct Mn stainless steels"
        },
        {
          "name": "marker_style",
          "value": "filled circle"
        }
      ],
      "x_axis": {
        "label": "PERCENT NITROGEN",
        "type": "numeric",
        "unit": "%",
        "scale": "linear",
        "is_target": false
      },
      "y_axis": {
        "label": "OFFSET PITTING POTENTIAL",
        "type": "numeric",
        "unit": "VOLTS",
        "scale": "linear",
        "is_target": true
      },
      "data_points": [
        {
          "x": 0.026,
          "y": 0.025
        },
        {
          "x": 0.100,
          "y": 0.048
        },
        {
          "x": 0.190,
          "y": 0.108
        },
        {
          "x": 0.338,
          "y": 0.268
        },
        {
          "x": 0.402,
          "y": 0.306
        },
        {
          "x": 0.528,
          "y": 0.336
        },
        {
          "x": 0.696,
          "y": 0.398
        }
      ]
    }
  ]
}

File: pitting_potential_plots/tabularized/tabularized_paper_47_page_0005_item_0001.json
{
  "schema_version": 2,
  "paper_reference": "47",
  "source_chart_manifest": "paper_47_charts.json",
  "plot_metadata": {
    "chart_id": "page_0005_item_0001",
    "image_path": "images/50a12a6e4e69d0c14cfbbd1d716da554a64ea25149c2bde517848e89dd9f4ebb.jpg",
    "caption": "Fig. 5\u2014The effect of the austenite content on the offset pitting potential of 18 pct Cr, 18 pct Mn stainless steel.",
    "reason_code": "direct_pitting_potential_plot",
    "reason": "Offset pitting potential is directly plotted against austenite content with discrete markers.",
    "confidence": 0.99,
    "relevant_panels": [],
    "target_series": [
      "offset pitting potential"
    ],
    "x_axis": {
      "label": "PERCENT AUSTENITE",
      "unit": "",
      "scale": "linear"
    },
    "y_axis": {
      "label": "OFFSET PITTING POTENTIAL",
      "unit": "VOLTS",
      "scale": "linear"
    }
  },
  "digitization_status": "complete",
  "digitization_notes": [],
  "plot_data": [
    {
      "series_id": "offset_pitting_potential",
      "tags": [
        {
          "name": "material",
          "value": "18 pct Cr, 18 pct Mn stainless steel"
        },
        {
          "name": "marker_style",
          "value": "filled circle"
        }
      ],
      "x_axis": {
        "label": "PERCENT AUSTENITE",
        "type": "numeric",
        "unit": "%",
        "scale": "linear",
        "is_target": false
      },
      "y_axis": {
        "label": "OFFSET PITTING POTENTIAL",
        "type": "numeric",
        "unit": "VOLTS",
        "scale": "linear",
        "is_target": true
      },
      "data_points": [
        {
          "x": 0.0,
          "y": -0.152
        },
        {
          "x": 35.0,
          "y": 0.028
        },
        {
          "x": 39.5,
          "y": 0.048
        },
        {
          "x": 57.5,
          "y": 0.108
        },
        {
          "x": 89.0,
          "y": 0.265
        },
        {
          "x": 100.0,
          "y": 0.308
        }
      ]
    }
  ]
}

File: pitting_potential_plots/tabularized/tabularized_paper_48_page_0003_item_0007.json
{
  "schema_version": 2,
  "paper_reference": "48",
  "source_chart_manifest": "paper_48_charts.json",
  "plot_metadata": {
    "chart_id": "page_0003_item_0007",
    "image_path": "images/e02126317b7676822a5695ed00b4173cc375ee7f0ee722eb73fe6ba0c2d239dd.jpg",
    "caption": "FIGURE 2. $E _ { p }$ vsthe Cr+ 3xMo indexforferriticand austenitic SS in deaerated 3.5% NaCl solutions at ${ } ^ { 8 0 ^ { \\circ } C. }$",
    "reason_code": "direct_pitting_potential_plot",
    "reason": "Ep is directly plotted against the Cr + 3xMo index for separable ferritic and austenitic stainless-steel series.",
    "confidence": 0.99,
    "relevant_panels": [],
    "target_series": [
      "ferritic stainless-steel Ep",
      "austenitic stainless-steel Ep"
    ],
    "x_axis": {
      "label": "Cr + 3xMo",
      "unit": "mass%",
      "scale": "linear"
    },
    "y_axis": {
      "label": "E_p",
      "unit": "V_Ag-AgCl",
      "scale": "linear"
    }
  },
  "digitization_status": "complete",
  "digitization_notes": [],
  "plot_data": [
    {
      "series_id": "ferritic_stainless_steel_Ep",
      "tags": [
        {
          "name": "alloy_type",
          "value": "ferritic stainless steel"
        },
        {
          "name": "solution",
          "value": "3.5% NaCl"
        },
        {
          "name": "temperature",
          "value": "80 °C"
        },
        {
          "name": "gas_condition",
          "value": "Argon (Ar) deaerated"
        },
        {
          "name": "marker_style",
          "value": "filled circle"
        }
      ],
      "x_axis": {
        "label": "Cr + 3xMo",
        "type": "numeric",
        "unit": "mass%",
        "scale": "linear",
        "is_target": false
      },
      "y_axis": {
        "label": "E_p",
        "type": "numeric",
        "unit": "V_Ag-AgCl",
        "scale": "linear",
        "is_target": true
      },
      "data_points": [
        {
          "x": 18.0,
          "y": -0.245,
          "y_lower": -0.260,
          "y_upper": -0.230,
          "y_interval_meaning": "error bar",
          "label": "F1"
        },
        {
          "x": 22.2,
          "y": -0.220,
          "y_lower": -0.230,
          "y_upper": -0.210,
          "y_interval_meaning": "error bar",
          "label": "F3"
        },
        {
          "x": 24.2,
          "y": -0.080,
          "y_lower": -0.125,
          "y_upper": -0.035,
          "y_interval_meaning": "error bar",
          "label": "F2"
        },
        {
          "x": 26.6,
          "y": -0.170,
          "y_lower": -0.185,
          "y_upper": -0.155,
          "y_interval_meaning": "error bar",
          "label": "F5"
        },
        {
          "x": 28.2,
          "y": 0.088,
          "y_lower": 0.040,
          "y_upper": 0.135,
          "y_interval_meaning": "error bar",
          "label": "F4"
        },
        {
          "x": 32.5,
          "y": 0.180,
          "y_lower": 0.165,
          "y_upper": 0.195,
          "y_interval_meaning": "error bar",
          "label": "F6"
        },
        {
          "x": 38.6,
          "y": 0.778,
          "y_lower": 0.745,
          "y_upper": 0.810,
          "y_interval_meaning": "error bar",
          "label": "F7"
        }
      ]
    },
    {
      "series_id": "austenitic_stainless_steel_Ep",
      "tags": [
        {
          "name": "alloy_type",
          "value": "austenitic stainless steel"
        },
        {
          "name": "solution",
          "value": "3.5% NaCl"
        },
        {
          "name": "temperature",
          "value": "80 °C"
        },
        {
          "name": "gas_condition",
          "value": "Argon (Ar) deaerated"
        },
        {
          "name": "marker_style",
          "value": "open circle"
        }
      ],
      "x_axis": {
        "label": "Cr + 3xMo",
        "type": "numeric",
        "unit": "mass%",
        "scale": "linear",
        "is_target": false
      },
      "y_axis": {
        "label": "E_p",
        "type": "numeric",
        "unit": "V_Ag-AgCl",
        "scale": "linear",
        "is_target": true
      },
      "data_points": [
        {
          "x": 18.2,
          "y": 0.078,
          "y_lower": 0.040,
          "y_upper": 0.115,
          "y_interval_meaning": "error bar",
          "label": "A1"
        },
        {
          "x": 22.8,
          "y": 0.130,
          "y_lower": 0.095,
          "y_upper": 0.165,
          "y_interval_meaning": "error bar",
          "label": "A3"
        },
        {
          "x": 24.2,
          "y": 0.185,
          "y_lower": 0.160,
          "y_upper": 0.210,
          "y_interval_meaning": "error bar",
          "label": "A2"
        },
        {
          "x": 26.5,
          "y": 0.215,
          "y_lower": 0.190,
          "y_upper": 0.240,
          "y_interval_meaning": "error bar",
          "label": "A5"
        },
        {
          "x": 28.1,
          "y": 0.295,
          "y_lower": 0.235,
          "y_upper": 0.355,
          "y_interval_meaning": "error bar",
          "label": "A4"
        },
        {
          "x": 32.1,
          "y": 0.360,
          "y_lower": 0.350,
          "y_upper": 0.370,
          "y_interval_meaning": "error bar",
          "label": "A6"
        },
        {
          "x": 37.8,
          "y": 0.478,
          "y_lower": 0.435,
          "y_upper": 0.520,
          "y_interval_meaning": "error bar",
          "label": "A7"
        }
      ]
    }
  ]
}
