Repository: KevinGundlach/Corrosion_Literature

File: pitting_potential_plots/tabularized/tabularized_paper_49_page_0012_item_0001.json
{
  "schema_version": 2,
  "paper_reference": "49",
  "source_chart_manifest": "paper_49_charts.json",
  "plot_metadata": {
    "chart_id": "page_0012_item_0001",
    "image_path": "images/fa8cb789afaca01441218f38838da6bd7c3c2b9b5b8e57f19b96de18ae57bf20.jpg",
    "caption": "Fig. 5. Plots of pitting potential $E _ { \\mathrm { p i t } }$ vs log $[C 1 ^ { - }]$ for different steels in chloride containing aqueous solutions.",
    "reason_code": "direct_pitting_potential_plot",
    "reason": "Pitting potential is directly plotted against log chloride concentration for multiple steel series.",
    "confidence": 0.99,
    "relevant_panels": [],
    "target_series": [
      "Epit for each steel series"
    ],
    "x_axis": {
      "label": "Log Cl",
      "unit": "ppm",
      "scale": "linear"
    },
    "y_axis": {
      "label": "Epit",
      "unit": "mV",
      "scale": "linear"
    }
  },
  "digitization_status": "complete",
  "digitization_notes": [],
  "plot_data": [
    {
      "series_id": "304L_pitting_potential",
      "tags": [
        {
          "name": "steel_grade",
          "value": "304L"
        },
        {
          "name": "marker_style",
          "value": "filled circle"
        }
      ],
      "x_axis": {
        "label": "Log Cl",
        "type": "numeric",
        "unit": "ppm",
        "scale": "linear",
        "is_target": false
      },
      "y_axis": {
        "label": "Epit",
        "type": "numeric",
        "unit": "mV",
        "scale": "linear",
        "is_target": true
      },
      "data_points": [
        {
          "x": 2.5,
          "y": 290.0
        },
        {
          "x": 3.0,
          "y": 262.0
        },
        {
          "x": 3.5,
          "y": 215.0
        },
        {
          "x": 4.0,
          "y": 148.0
        }
      ]
    },
    {
      "series_id": "316L_pitting_potential",
      "tags": [
        {
          "name": "steel_grade",
          "value": "316L"
        },
        {
          "name": "marker_style",
          "value": "plus"
        }
      ],
      "x_axis": {
        "label": "Log Cl",
        "type": "numeric",
        "unit": "ppm",
        "scale": "linear",
        "is_target": false
      },
      "y_axis": {
        "label": "Epit",
        "type": "numeric",
        "unit": "mV",
        "scale": "linear",
        "is_target": true
      },
      "data_points": [
        {
          "x": 2.5,
          "y": 348.0
        },
        {
          "x": 3.0,
          "y": 335.0
        },
        {
          "x": 3.5,
          "y": 285.0
        },
        {
          "x": 4.0,
          "y": 238.0
        }
      ]
    },
    {
      "series_id": "317L_pitting_potential",
      "tags": [
        {
          "name": "steel_grade",
          "value": "317L"
        },
        {
          "name": "marker_style",
          "value": "asterisk"
        }
      ],
      "x_axis": {
        "label": "Log Cl",
        "type": "numeric",
        "unit": "ppm",
        "scale": "linear",
        "is_target": false
      },
      "y_axis": {
        "label": "Epit",
        "type": "numeric",
        "unit": "mV",
        "scale": "linear",
        "is_target": true
      },
      "data_points": [
        {
          "x": 2.5,
          "y": 725.0
        },
        {
          "x": 3.0,
          "y": 650.0
        },
        {
          "x": 3.5,
          "y": 560.0
        },
        {
          "x": 4.0,
          "y": 280.0
        }
      ]
    },
    {
      "series_id": "904L_pitting_potential",
      "tags": [
        {
          "name": "steel_grade",
          "value": "904L"
        },
        {
          "name": "marker_style",
          "value": "filled square"
        }
      ],
      "x_axis": {
        "label": "Log Cl",
        "type": "numeric",
        "unit": "ppm",
        "scale": "linear",
        "is_target": false
      },
      "y_axis": {
        "label": "Epit",
        "type": "numeric",
        "unit": "mV",
        "scale": "linear",
        "is_target": true
      },
      "data_points": [
        {
          "x": 2.5,
          "y": 880.0
        },
        {
          "x": 3.0,
          "y": 880.0
        },
        {
          "x": 3.5,
          "y": 782.0
        },
        {
          "x": 4.0,
          "y": 590.0
        }
      ]
    },
    {
      "series_id": "254_pitting_potential",
      "tags": [
        {
          "name": "steel_grade",
          "value": "254"
        },
        {
          "name": "marker_style",
          "value": "cross"
        }
      ],
      "x_axis": {
        "label": "Log Cl",
        "type": "numeric",
        "unit": "ppm",
        "scale": "linear",
        "is_target": false
      },
      "y_axis": {
        "label": "Epit",
        "type": "numeric",
        "unit": "mV",
        "scale": "linear",
        "is_target": true
      },
      "data_points": [
        {
          "x": 2.5,
          "y": 845.0
        },
        {
          "x": 3.0,
          "y": 830.0
        },
        {
          "x": 3.5,
          "y": 822.0
        },
        {
          "x": 4.0,
          "y": 790.0
        }
      ]
    },
    {
      "series_id": "1925_pitting_potential",
      "tags": [
        {
          "name": "steel_grade",
          "value": "1925"
        },
        {
          "name": "marker_style",
          "value": "filled diamond"
        }
      ],
      "x_axis": {
        "label": "Log Cl",
        "type": "numeric",
        "unit": "ppm",
        "scale": "linear",
        "is_target": false
      },
      "y_axis": {
        "label": "Epit",
        "type": "numeric",
        "unit": "mV",
        "scale": "linear",
        "is_target": true
      },
      "data_points": [
        {
          "x": 2.5,
          "y": 920.0
        },
        {
          "x": 3.0,
          "y": 890.0
        },
        {
          "x": 3.5,
          "y": 738.0
        },
        {
          "x": 4.0,
          "y": 535.0
        }
      ]
    },
    {
      "series_id": "3127_pitting_potential",
      "tags": [
        {
          "name": "steel_grade",
          "value": "3127"
        },
        {
          "name": "marker_style",
          "value": "filled triangle"
        }
      ],
      "x_axis": {
        "label": "Log Cl",
        "type": "numeric",
        "unit": "ppm",
        "scale": "linear",
        "is_target": false
      },
      "y_axis": {
        "label": "Epit",
        "type": "numeric",
        "unit": "mV",
        "scale": "linear",
        "is_target": true
      },
      "data_points": [
        {
          "x": 2.5,
          "y": 992.0
        },
        {
          "x": 3.0,
          "y": 978.0
        },
        {
          "x": 3.5,
          "y": 975.0
        },
        {
          "x": 4.0,
          "y": 928.0
        }
      ]
    },
    {
      "series_id": "4565_pitting_potential",
      "tags": [
        {
          "name": "steel_grade",
          "value": "4565"
        },
        {
          "name": "marker_style",
          "value": "open triangle"
        }
      ],
      "x_axis": {
        "label": "Log Cl",
        "type": "numeric",
        "unit": "ppm",
        "scale": "linear",
        "is_target": false
      },
      "y_axis": {
        "label": "Epit",
        "type": "numeric",
        "unit": "mV",
        "scale": "linear",
        "is_target": true
      },
      "data_points": [
        {
          "x": 2.5,
          "y": 940.0
        },
        {
          "x": 3.0,
          "y": 915.0
        },
        {
          "x": 3.5,
          "y": 905.0
        },
        {
          "x": 4.0,
          "y": 880.0
        }
      ]
    },
    {
      "series_id": "2205_pitting_potential",
      "tags": [
        {
          "name": "steel_grade",
          "value": "2205"
        },
        {
          "name": "marker_style",
          "value": "open circle"
        }
      ],
      "x_axis": {
        "label": "Log Cl",
        "type": "numeric",
        "unit": "ppm",
        "scale": "linear",
        "is_target": false
      },
      "y_axis": {
        "label": "Epit",
        "type": "numeric",
        "unit": "mV",
        "scale": "linear",
        "is_target": true
      },
      "data_points": [
        {
          "x": 3.0,
          "y": 850.0
        },
        {
          "x": 4.0,
          "y": 860.0
        }
      ]
    }
  ]
}

File: pitting_potential_plots/tabularized/tabularized_paper_49_page_0012_item_0003.json
{
  "schema_version": 2,
  "paper_reference": "49",
  "source_chart_manifest": "paper_49_charts.json",
  "plot_metadata": {
    "chart_id": "page_0012_item_0003",
    "image_path": "images/169523ce5b17b6dbb7e914187d059db900ff7a1df4560f0cad7af063ccfa51e6.jpg",
    "caption": "Fig. 6. Plots of PREN of different steels vs pitting potential in seawater.",
    "reason_code": "direct_pitting_potential_plot",
    "reason": "Pitting potential in seawater is directly plotted against PREN for multiple steels.",
    "confidence": 0.99,
    "relevant_panels": [],
    "target_series": [
      "Epit in seawater"
    ],
    "x_axis": {
      "label": "PREN",
      "unit": "",
      "scale": "linear"
    },
    "y_axis": {
      "label": "Epit",
      "unit": "mV",
      "scale": "linear"
    }
  },
  "digitization_status": "complete",
  "digitization_notes": [],
  "plot_data": [
    {
      "series_id": "Epit_in_seawater",
      "tags": [
        {
          "name": "environment",
          "value": "seawater"
        },
        {
          "name": "marker_style",
          "value": "filled circle"
        }
      ],
      "x_axis": {
        "label": "PREN",
        "type": "numeric",
        "unit": "",
        "scale": "linear",
        "is_target": false
      },
      "y_axis": {
        "label": "Epit",
        "type": "numeric",
        "unit": "mV",
        "scale": "linear",
        "is_target": true
      },
      "data_points": [
        {
          "x": 18.0,
          "y": 90.0,
          "label": "304L"
        },
        {
          "x": 25.2,
          "y": 160.0,
          "label": "316L"
        },
        {
          "x": 30.5,
          "y": 162.0,
          "label": "17-4PH"
        },
        {
          "x": 30.5,
          "y": 208.0,
          "label": "317L"
        },
        {
          "x": 24.8,
          "y": 538.0,
          "label": "20Cb3"
        },
        {
          "x": 35.0,
          "y": 438.0,
          "label": "904L"
        },
        {
          "x": 34.5,
          "y": 635.0,
          "label": "2205"
        },
        {
          "x": 38.0,
          "y": 725.0,
          "label": "254"
        },
        {
          "x": 35.0,
          "y": 835.0,
          "label": "4575"
        },
        {
          "x": 43.5,
          "y": 820.0,
          "label": "44653"
        },
        {
          "x": 48.5,
          "y": 890.0,
          "label": "3127"
        },
        {
          "x": 40.2,
          "y": 980.0,
          "label": "4565"
        },
        {
          "x": 41.2,
          "y": 1070.0,
          "label": "1925"
        },
        {
          "x": 56.8,
          "y": 890.0,
          "label": "654"
        }
      ]
    }
  ]
}

File: pitting_potential_plots/tabularized/tabularized_paper_4_page_0003_item_0007.json
{
  "schema_version": 2,
  "paper_reference": "4",
  "source_chart_manifest": "paper_4_charts.json",
  "plot_metadata": {
    "chart_id": "page_0003_item_0007",
    "image_path": "images/ac49e4ce4ba1deb1b3909162b869d59d32316507ba12c9d08c3dc6cbbf5cfaf2.jpg",
    "caption": "FIGURE 4 — Passivation breakdown potentials; (+) Alloy 625, 0.1% NaCI, (∆) Alloy 625, 20% NaCI, () Alloy C-276, 20% NaCl, (o) Alloy C-276, 1% NaCl, and (X) Alloy C-276, 0.1% NaCl.",
    "reason_code": "direct_pitting_potential_plot",
    "reason": "Passivation breakdown potential is directly plotted against temperature for separable alloy and NaCl-concentration series.",
    "confidence": 0.98,
    "relevant_panels": [],
    "target_series": [
      "Alloy 625 passivation breakdown potential",
      "Alloy C-276 passivation breakdown potential"
    ],
    "x_axis": {
      "label": "t",
      "unit": "°C",
      "scale": "linear"
    },
    "y_axis": {
      "label": "Eb (SHE(T))",
      "unit": "V",
      "scale": "linear"
    }
  },
  "digitization_status": "complete",
  "digitization_notes": [],
  "plot_data": [
    {
      "series_id": "Alloy_625_0_1pct_NaCl",
      "tags": [
        {
          "name": "alloy",
          "value": "Alloy 625"
        },
        {
          "name": "electrolyte",
          "value": "0.1% NaCl"
        },
        {
          "name": "marker_symbol",
          "value": "+"
        }
      ],
      "x_axis": {
        "label": "t",
        "type": "numeric",
        "unit": "°C",
        "scale": "linear",
        "is_target": false
      },
      "y_axis": {
        "label": "Eb (SHE(T))",
        "type": "numeric",
        "unit": "V",
        "scale": "linear",
        "is_target": true
      },
      "data_points": [
        { "x": 73.0, "y": 0.880 },
        { "x": 124.0, "y": 0.065 },
        { "x": 150.0, "y": -0.030 },
        { "x": 175.0, "y": 0.115 }
      ]
    },
    {
      "series_id": "Alloy_625_20pct_NaCl",
      "tags": [
        {
          "name": "alloy",
          "value": "Alloy 625"
        },
        {
          "name": "electrolyte",
          "value": "20% NaCl"
        },
        {
          "name": "marker_symbol",
          "value": "triangle"
        }
      ],
      "x_axis": {
        "label": "t",
        "type": "numeric",
        "unit": "°C",
        "scale": "linear",
        "is_target": false
      },
      "y_axis": {
        "label": "Eb (SHE(T))",
        "type": "numeric",
        "unit": "V",
        "scale": "linear",
        "is_target": true
      },
      "data_points": [
        { "x": 50.0, "y": 0.795 },
        { "x": 73.0, "y": 0.380 },
        { "x": 95.0, "y": 0.220 },
        { "x": 100.0, "y": 0.190 },
        { "x": 124.0, "y": 0.020 },
        { "x": 150.0, "y": 0.010 },
        { "x": 173.0, "y": 0.050 }
      ]
    },
    {
      "series_id": "Alloy_C276_20pct_NaCl",
      "tags": [
        {
          "name": "alloy",
          "value": "Alloy C-276"
        },
        {
          "name": "electrolyte",
          "value": "20% NaCl"
        },
        {
          "name": "marker_symbol",
          "value": "filled circle"
        }
      ],
      "x_axis": {
        "label": "t",
        "type": "numeric",
        "unit": "°C",
        "scale": "linear",
        "is_target": false
      },
      "y_axis": {
        "label": "Eb (SHE(T))",
        "type": "numeric",
        "unit": "V",
        "scale": "linear",
        "is_target": true
      },
      "data_points": [
        { "x": 73.0, "y": 0.695 },
        { "x": 100.0, "y": 0.515 },
        { "x": 124.0, "y": -0.045 },
        { "x": 150.0, "y": 0.050 },
        { "x": 174.0, "y": -0.015 }
      ]
    },
    {
      "series_id": "Alloy_C276_1pct_NaCl",
      "tags": [
        {
          "name": "alloy",
          "value": "Alloy C-276"
        },
        {
          "name": "electrolyte",
          "value": "1% NaCl"
        },
        {
          "name": "marker_symbol",
          "value": "open circle"
        }
      ],
      "x_axis": {
        "label": "t",
        "type": "numeric",
        "unit": "°C",
        "scale": "linear",
        "is_target": false
      },
      "y_axis": {
        "label": "Eb (SHE(T))",
        "type": "numeric",
        "unit": "V",
        "scale": "linear",
        "is_target": true
      },
      "data_points": [
        { "x": 99.0, "y": 0.900 },
        { "x": 124.0, "y": -0.070 },
        { "x": 150.0, "y": 0.005 },
        { "x": 174.0, "y": 0.020 }
      ]
    },
    {
      "series_id": "Alloy_C276_0_1pct_NaCl",
      "tags": [
        {
          "name": "alloy",
          "value": "Alloy C-276"
        },
        {
          "name": "electrolyte",
          "value": "0.1% NaCl"
        },
        {
          "name": "marker_symbol",
          "value": "x"
        }
      ],
      "x_axis": {
        "label": "t",
        "type": "numeric",
        "unit": "°C",
        "scale": "linear",
        "is_target": false
      },
      "y_axis": {
        "label": "Eb (SHE(T))",
        "type": "numeric",
        "unit": "V",
        "scale": "linear",
        "is_target": true
      },
      "data_points": [
        { "x": 100.0, "y": 0.360 },
        { "x": 173.0, "y": 0.080 },
        { "x": 192.0, "y": 0.230 }
      ]
    }
  ]
}

File: pitting_potential_plots/tabularized/tabularized_paper_52_page_0004_item_0002.json
{
  "schema_version": 2,
  "paper_reference": "52",
  "source_chart_manifest": "paper_52_charts.json",
  "plot_metadata": {
    "chart_id": "page_0004_item_0002",
    "image_path": "images/e243e4d37b9ea953c1a2a6e10dd643c58a7684ea8fe4e04267ee50a9a035c5e8.jpg",
    "caption": "FIGURE 3. E as a function of mol<sub>y</sub>bdenum concentration in ferritic SS (18% Cr to 19% Cr).",
    "relevant_panels": [],
    "target_series": [
      "E_b"
    ],
    "reason_code": "direct_pitting_potential_plot",
    "reason": "Breakdown potential E_b is directly plotted against molybdenum concentration with discrete markers.",
    "confidence": 0.99,
    "x_axis": {
      "label": "Molybdenum Concentration",
      "unit": "%",
      "scale": "linear"
    },
    "y_axis": {
      "label": "E_b",
      "unit": "V_SCE",
      "scale": "linear"
    }
  },
  "digitization_status": "complete",
  "digitization_notes": [],
  "plot_data": [
    {
      "series_id": "E_b",
      "tags": [
        {
          "name": "material",
          "value": "ferritic SS (18% Cr to 19% Cr)"
        },
        {
          "name": "marker_style",
          "value": "open circle"
        }
      ],
      "x_axis": {
        "label": "Molybdenum Concentration",
        "type": "numeric",
        "unit": "%",
        "scale": "linear",
        "is_target": false
      },
      "y_axis": {
        "label": "E_b",
        "type": "numeric",
        "unit": "V_SCE",
        "scale": "linear",
        "is_target": true
      },
      "data_points": [
        {
          "x": 0.0,
          "y": 0.310
        },
        {
          "x": 1.0,
          "y": 0.366
        },
        {
          "x": 2.0,
          "y": 0.436
        },
        {
          "x": 3.0,
          "y": 0.543
        }
      ]
    }
  ]
}

File: pitting_potential_plots/tabularized/tabularized_paper_52_page_0008_item_0002.json
{
  "schema_version": 2,
  "paper_reference": "52",
  "source_chart_manifest": "paper_52_charts.json",
  "plot_metadata": {
    "chart_id": "page_0008_item_0002",
    "image_path": "images/1703be86ebe1e6f3665217af8d9f8c8a91cbf7478e00ee6f828f119c9f945f29.jpg",
    "caption": "FIGURE 8. Effect of increasin<sub>g</sub> inclusion content on $E _ { b }$ in 3% NaCl at 300\u00b0 C (deaerated).",
    "relevant_panels": [],
    "target_series": [
      "E_b"
    ],
    "reason_code": "direct_pitting_potential_plot",
    "reason": "Breakdown potential E_b is directly plotted against inclusion density with discrete markers and error bars.",
    "confidence": 0.99,
    "x_axis": {
      "label": "No. of Inclusions",
      "unit": "/mm\u00b2",
      "scale": "log"
    },
    "y_axis": {
      "label": "E_b",
      "unit": "V_SCE",
      "scale": "linear"
    }
  },
  "digitization_status": "complete",
  "digitization_notes": [],
  "plot_data": [
    {
      "series_id": "E_b",
      "tags": [
        {
          "name": "environment",
          "value": "3% NaCl (deaerated)"
        },
        {
          "name": "temperature",
          "value": "30 °C"
        },
        {
          "name": "marker_style",
          "value": "open circle"
        }
      ],
      "x_axis": {
        "label": "No. of Inclusions",
        "type": "numeric",
        "unit": "/mm\u00b2",
        "scale": "log",
        "is_target": false
      },
      "y_axis": {
        "label": "E_b",
        "type": "numeric",
        "unit": "V_SCE",
        "scale": "linear",
        "is_target": true
      },
      "data_points": [
        {
          "x": 20.5,
          "y": 0.498,
          "y_lower": 0.420,
          "y_upper": 0.580,
          "y_interval_meaning": "error bar (n=5)",
          "label": "Al = 1,350 ppm"
        },
        {
          "x": 64.0,
          "y": 0.450,
          "y_lower": 0.415,
          "y_upper": 0.485,
          "y_interval_meaning": "error bar (n=3)",
          "label": "Al = 56 ppm"
        },
        {
          "x": 172.0,
          "y": 0.406,
          "y_lower": 0.340,
          "y_upper": 0.472,
          "y_interval_meaning": "error bar (n=5)",
          "label": "Al = 0 ppm"
        },
        {
          "x": 480.0,
          "y": 0.358,
          "y_lower": 0.305,
          "y_upper": 0.410,
          "y_interval_meaning": "error bar (n=5)",
          "label": "Al = 0 ppm"
        }
      ]
    }
  ]
}

File: pitting_potential_plots/tabularized/tabularized_paper_52_page_0011_item_0007.json
{
  "schema_version": 2,
  "paper_reference": "52",
  "source_chart_manifest": "paper_52_charts.json",
  "plot_metadata": {
    "chart_id": "page_0011_item_0007",
    "image_path": "images/baeb90e17a3ea2706e057930166e5f7d554dcece6b2f28f14863ffa5bcaa3115.jpg",
    "caption": "FIGURE 17. Summar<sub>y</sub> of $E _ { b }$ of <sub>p</sub>arent metal and welded <sub>p</sub>olished specimens as a function of variable PREN (PREN =%Cr + 2.5% Mo).",
    "relevant_panels": [],
    "target_series": [
      "Base metal specimens E_b",
      "Welded specimens E_b"
    ],
    "reason_code": "direct_pitting_potential_plot",
    "reason": "Breakdown potential E_b is directly plotted against PREN for base-metal and welded specimens.",
    "confidence": 0.99,
    "x_axis": {
      "label": "PREN (%Cr + 2.5% Mo)",
      "unit": "",
      "scale": "linear"
    },
    "y_axis": {
      "label": "E_b",
      "unit": "V_SCE",
      "scale": "linear"
    }
  },
  "digitization_status": "complete",
  "digitization_notes": [],
  "plot_data": [
    {
      "series_id": "Base_metal_specimens_E_b",
      "tags": [
        {
          "name": "specimen_condition",
          "value": "base metal"
        },
        {
          "name": "marker_style",
          "value": "filled circle"
        }
      ],
      "x_axis": {
        "label": "PREN (%CR + 2.5% Mo)",
        "type": "numeric",
        "unit": "",
        "scale": "linear",
        "is_target": false
      },
      "y_axis": {
        "label": "E_b",
        "type": "numeric",
        "unit": "V_SCE",
        "scale": "linear",
        "is_target": true
      },
      "data_points": [
        {
          "x": 19.2,
          "y": 0.310
        },
        {
          "x": 21.35,
          "y": 0.366
        },
        {
          "x": 23.12,
          "y": 0.438
        },
        {
          "x": 24.10,
          "y": 0.450
        },
        {
          "x": 24.42,
          "y": 0.465
        },
        {
          "x": 26.60,
          "y": 0.544
        }
      ]
    },
    {
      "series_id": "Welded_specimens_E_b",
      "tags": [
        {
          "name": "specimen_condition",
          "value": "welded polished"
        },
        {
          "name": "marker_style",
          "value": "open circle"
        }
      ],
      "x_axis": {
        "label": "PREN (%CR + 2.5% Mo)",
        "type": "numeric",
        "unit": "",
        "scale": "linear",
        "is_target": false
      },
      "y_axis": {
        "label": "E_b",
        "type": "numeric",
        "unit": "V_SCE",
        "scale": "linear",
        "is_target": true
      },
      "data_points": [
        {
          "x": 19.2,
          "y": 0.282
        },
        {
          "x": 21.35,
          "y": 0.246
        },
        {
          "x": 23.12,
          "y": 0.358
        },
        {
          "x": 24.0,
          "y": 0.240
        },
        {
          "x": 24.0,
          "y": 0.332
        },
        {
          "x": 24.0,
          "y": 0.405
        },
        {
          "x": 24.1,
          "y": 0.435
        },
        {
          "x": 26.6,
          "y": 0.412
        }
      ]
    }
  ]
}

File: pitting_potential_plots/tabularized/tabularized_paper_52_page_0012_item_0001.json
{
  "schema_version": 2,
  "paper_reference": "52",
  "source_chart_manifest": "paper_52_charts.json",
  "plot_metadata": {
    "chart_id": "page_0012_item_0001",
    "image_path": "images/1b0468d697236dfd33965c90db2cb6533a34851a4b9411d5c2ff360412df800d.jpg",
    "caption": "FIGURE 18. Com<sub>p</sub>arisonofex<sub>p</sub>erimentalresultswiththosecalculated from the expression determined by Yazawa, et $a /. ^ { 2 5 }$",
    "relevant_panels": [],
    "target_series": [
      "Experimental data E_b",
      "Average calculated E_b"
    ],
    "reason_code": "direct_pitting_potential_plot",
    "reason": "Experimental and calculated breakdown potentials E_b are directly plotted against PREN.",
    "confidence": 0.98,
    "x_axis": {
      "label": "PREN (%Cr + 2.5% Mo)",
      "unit": "",
      "scale": "linear"
    },
    "y_axis": {
      "label": "E_b",
      "unit": "V_SCE",
      "scale": "linear"
    }
  },
  "digitization_status": "complete",
  "digitization_notes": [],
  "plot_data": [
    {
      "series_id": "Experimental_data_E_b",
      "tags": [
        {
          "name": "data_type",
          "value": "experimental"
        },
        {
          "name": "marker_style",
          "value": "filled circle"
        }
      ],
      "x_axis": {
        "label": "PREN (%Cr + 2.5% Mo)",
        "type": "numeric",
        "unit": "",
        "scale": "linear",
        "is_target": false
      },
      "y_axis": {
        "label": "E_b",
        "type": "numeric",
        "unit": "V_SCE",
        "scale": "linear",
        "is_target": true
      },
      "data_points": [
        {
          "x": 19.2,
          "y": 0.095
        },
        {
          "x": 21.35,
          "y": 0.290
        },
        {
          "x": 23.12,
          "y": 0.525
        },
        {
          "x": 24.08,
          "y": 0.210
        },
        {
          "x": 24.15,
          "y": 0.528
        },
        {
          "x": 24.45,
          "y": 0.388
        },
        {
          "x": 26.60,
          "y": 0.768
        },
        {
          "x": 28.20,
          "y": 0.665
        }
      ]
    },
    {
      "series_id": "Average_calculated_E_b",
      "tags": [
        {
          "name": "data_type",
          "value": "average calculated value"
        },
        {
          "name": "marker_style",
          "value": "open circle"
        }
      ],
      "x_axis": {
        "label": "PREN (%Cr + 2.5% Mo)",
        "type": "numeric",
        "unit": "",
        "scale": "linear",
        "is_target": false
      },
      "y_axis": {
        "label": "E_b",
        "type": "numeric",
        "unit": "V_SCE",
        "scale": "linear",
        "is_target": true
      },
      "data_points": [
        {
          "x": 19.2,
          "y": 0.310
        },
        {
          "x": 21.35,
          "y": 0.366
        },
        {
          "x": 23.12,
          "y": 0.438
        },
        {
          "x": 24.10,
          "y": 0.438
        },
        {
          "x": 24.55,
          "y": 0.465
        },
        {
          "x": 26.60,
          "y": 0.544
        },
        {
          "x": 28.30,
          "y": 0.620
        }
      ]
    }
  ]
}

File: pitting_potential_plots/tabularized/tabularized_paper_55_page_0011_item_0003.json
{
  "schema_version": 2,
  "paper_reference": "55",
  "source_chart_manifest": "paper_55_charts.json",
  "plot_metadata": {
    "chart_id": "page_0011_item_0003",
    "image_path": "images/592f9786c44c169fb76c44607802b0a776b3c167e1991fdb757a3bc19f96842f.jpg",
    "caption": "Figure 8. Effect of $1 0 0 ^ { \\circ } \\mathrm { C }$ isothermal heat treatments on ${ \\mathrm { E } } _ { { \\mathrm { p i t } } }, { \\mathrm { E } } _ { { \\mathrm { r p } } },$ and OCP values for $\\mathrm { A l _ { 8 7 } C o _ { 7 } C e _ { 6 } }$ alloy when tested in deaerated 0.6 M NaCl after a one hour exposure to solution. Data is compared to fully crystalline $\\mathrm { A l _ { 8 7 } C o _ { 7 } C e _ { 6 } }$ alloy after $5 5 0 \\mathrm { { } ^ { \\circ } C }$ isothermal heat treatment.",
    "relevant_panels": [],
    "target_series": [
      "Average E_pit following heat treatment",
      "Crystalline E_pit"
    ],
    "reason_code": "direct_pitting_potential_plot",
    "reason": "E_pit is directly plotted against 100 \u00b0C heat-treatment duration; the OCP and E_rp series are separable ancillary data.",
    "confidence": 0.99,
    "x_axis": {
      "label": "Hours at 100\u00b0C",
      "unit": "h",
      "scale": "unknown"
    },
    "y_axis": {
      "label": "Potential",
      "unit": "V_SCE",
      "scale": "linear"
    }
  },
  "digitization_status": "complete",
  "digitization_notes": [],
  "plot_data": [
    {
      "series_id": "Average_E_pit_following_heat_treatment",
      "tags": [
        {
          "name": "material",
          "value": "Al87Co7Ce6"
        },
        {
          "name": "heat_treatment_temp",
          "value": "100 °C"
        },
        {
          "name": "test_solution",
          "value": "deaerated 0.6 M NaCl"
        },
        {
          "name": "marker_style",
          "value": "red triangle down"
        }
      ],
      "x_axis": {
        "label": "Hours at 100\u00b0C",
        "type": "numeric",
        "unit": "h",
        "scale": "log",
        "is_target": false
      },
      "y_axis": {
        "label": "Potential",
        "type": "numeric",
        "unit": "V_SCE",
        "scale": "linear",
        "is_target": true
      },
      "data_points": [
        {
          "x": 0.0,
          "y": -0.255,
          "y_lower": -0.272,
          "y_upper": -0.230,
          "y_interval_meaning": "error bar"
        },
        {
          "x": 1.0,
          "y": -0.250,
          "y_lower": -0.268,
          "y_upper": -0.232,
          "y_interval_meaning": "error bar"
        },
        {
          "x": 10.0,
          "y": -0.215,
          "y_lower": -0.255,
          "y_upper": -0.175,
          "y_interval_meaning": "error bar"
        },
        {
          "x": 100.0,
          "y": -0.115,
          "y_lower": -0.192,
          "y_upper": -0.025,
          "y_interval_meaning": "error bar"
        },
        {
          "x": 1000.0,
          "y": -0.165,
          "y_lower": -0.288,
          "y_upper": -0.040,
          "y_interval_meaning": "error bar"
        }
      ]
    },
    {
      "series_id": "Crystalline_E_pit",
      "tags": [
        {
          "name": "material",
          "value": "fully crystalline Al87Co7Ce6 (550 °C heat treatment)"
        },
        {
          "name": "test_solution",
          "value": "deaerated 0.6 M NaCl"
        },
        {
          "name": "line_style",
          "value": "solid red line"
        }
      ],
      "x_axis": {
        "label": "Hours at 100\u00b0C",
        "type": "numeric",
        "unit": "h",
        "scale": "log",
        "is_target": false
      },
      "y_axis": {
        "label": "Potential",
        "type": "numeric",
        "unit": "V_SCE",
        "scale": "linear",
        "is_target": true
      },
      "data_points": [
        {
          "x": 0.0,
          "y": -0.675,
          "label": "Crystalline Epit baseline"
        },
        {
          "x": 1000.0,
          "y": -0.675,
          "label": "Crystalline Epit baseline"
        }
      ]
    }
  ]
}

File: pitting_potential_plots/tabularized/tabularized_paper_56_page_0006_item_0001.json
{
  "schema_version": 2,
  "paper_reference": "56",
  "source_chart_manifest": "paper_56_charts.json",
  "plot_metadata": {
    "chart_id": "page_0006_item_0001",
    "image_path": "images/97dd5a5655e58d41e98bd58656003a96ffe84067db07575fb455aa434e199c46.jpg",
    "caption": "",
    "relevant_panels": [],
    "target_series": [
      "Pure Al E(pit)"
    ],
    "reason_code": "direct_pitting_potential_plot",
    "reason": "The cumulative probability chart directly plots pure-Al E(pit) values on the potential axis.",
    "confidence": 0.99,
    "x_axis": {
      "label": "Potential",
      "unit": "V vs SCE",
      "scale": "linear"
    },
    "y_axis": {
      "label": "Percent",
      "unit": "%",
      "scale": "unknown"
    }
  },
  "digitization_status": "complete",
  "digitization_notes": [],
  "plot_data": [
    {
      "series_id": "Pure_Al_E_pit",
      "tags": [
        {
          "name": "material",
          "value": "Pure Al"
        },
        {
          "name": "marker_style",
          "value": "filled square"
        }
      ],
      "x_axis": {
        "label": "Potential",
        "type": "numeric",
        "unit": "V vs SCE",
        "scale": "linear",
        "is_target": true
      },
      "y_axis": {
        "label": "Percent",
        "type": "numeric",
        "unit": "%",
        "scale": "unknown",
        "is_target": false
      },
      "data_points": [
        {
          "x": -0.650,
          "y": 5.0
        },
        {
          "x": -0.585,
          "y": 12.0
        },
        {
          "x": -0.570,
          "y": 20.0
        },
        {
          "x": -0.535,
          "y": 26.0
        },
        {
          "x": -0.435,
          "y": 35.0
        },
        {
          "x": -0.400,
          "y": 40.0
        },
        {
          "x": -0.345,
          "y": 47.0
        },
        {
          "x": -0.315,
          "y": 55.0
        },
        {
          "x": -0.270,
          "y": 62.0
        },
        {
          "x": -0.245,
          "y": 70.0
        },
        {
          "x": -0.210,
          "y": 74.0
        },
        {
          "x": -0.200,
          "y": 80.0
        },
        {
          "x": -0.135,
          "y": 86.0
        },
        {
          "x": -0.095,
          "y": 92.0
        },
        {
          "x": -0.070,
          "y": 96.5
        }
      ]
    }
  ]
}

File: pitting_potential_plots/tabularized/tabularized_paper_56_page_0006_item_0002.json
{
  "schema_version": 2,
  "paper_reference": "56",
  "source_chart_manifest": "paper_56_charts.json",
  "plot_metadata": {
    "chart_id": "page_0006_item_0002",
    "image_path": "images/1cc12dad4925369978761012411698921b6202bea64c9905c4894f7f9405828c.jpg",
    "caption": "Fig. 4. (a) Cumulative probability plot of $E _ { \\mathrm { c o r r } }, E _ { \\mathrm { p i t } },$ and $E _ { \\mathrm { r p } }$ for high purity polycrystalline Al mb electrode (surface area of $1 0 ^ { - 4 } \\mathrm { c m } ^ { 2 })$ in deaerated 0.6 M NaCl. (b) Cumulative probability plot of $E _ { \\mathrm { c o r r } }, E _ { \\mathrm { p i t } },$ and $E _ { \\mathrm { r p } }$ for $\\mathrm { A l } _ { 9 0 } \\mathrm { F e } _ { 5 } \\mathrm { G d } _ { 5 }$ mb electrode (surface area of $1 0 ^ { - 4 } \\mathrm { c m } ^ { 2 })$ in deaerated 0.6 M NaCl.",
    "relevant_panels": [],
    "target_series": [
      "Amorphous Al-Fe-Gd E(pit)"
    ],
    "reason_code": "direct_pitting_potential_plot",
    "reason": "The cumulative probability chart directly plots amorphous Al-Fe-Gd E(pit) values on the potential axis.",
    "confidence": 0.99,
    "x_axis": {
      "label": "Potential",
      "unit": "V vs SCE",
      "scale": "linear"
    },
    "y_axis": {
      "label": "Percent",
      "unit": "%",
      "scale": "unknown"
    }
  },
  "digitization_status": "complete",
  "digitization_notes": [],
  "plot_data": [
    {
      "series_id": "Amorphous_Al_Fe_Gd_E_pit",
      "tags": [
        {
          "name": "material",
          "value": "Amorphous Al90Fe5Gd5"
        },
        {
          "name": "environment",
          "value": "deaerated 0.6 M NaCl"
        },
        {
          "name": "marker_style",
          "value": "filled square"
        }
      ],
      "x_axis": {
        "label": "Potential",
        "type": "numeric",
        "unit": "V vs SCE",
        "scale": "linear",
        "is_target": true
      },
      "y_axis": {
        "label": "Percent",
        "type": "numeric",
        "unit": "%",
        "scale": "unknown",
        "is_target": false
      },
      "data_points": [
        {
          "x": -0.260,
          "y": 4.0
        },
        {
          "x": -0.228,
          "y": 12.0
        },
        {
          "x": -0.180,
          "y": 20.0
        },
        {
          "x": -0.165,
          "y": 26.0
        },
        {
          "x": -0.160,
          "y": 30.0
        },
        {
          "x": -0.155,
          "y": 35.0
        },
        {
          "x": -0.150,
          "y": 40.0
        },
        {
          "x": -0.135,
          "y": 47.0
        },
        {
          "x": -0.110,
          "y": 55.0
        },
        {
          "x": -0.110,
          "y": 62.0
        },
        {
          "x": -0.100,
          "y": 68.0
        },
        {
          "x": -0.060,
          "y": 73.0
        },
        {
          "x": -0.030,
          "y": 80.0
        },
        {
          "x": 0.025,
          "y": 85.0
        },
        {
          "x": 0.090,
          "y": 91.0
        },
        {
          "x": 0.305,
          "y": 97.0
        }
      ]
    }
  ]
}
