Repository: KevinGundlach/Corrosion_Literature

File: pitting_potential_plots/tabularized/tabularized_paper_56_page_0008_item_0001.json
{
  "schema_version": 2,
  "paper_reference": "56",
  "source_chart_manifest": "paper_56_charts.json",
  "plot_metadata": {
    "chart_id": "page_0008_item_0001",
    "image_path": "images/42abc75edc398afdf43da5eb4a9e4b7e27fe82944fcf7973b85231a427d86743.jpg",
    "caption": "",
    "relevant_panels": [],
    "target_series": [
      "Pure Al E_pit, A=10^-1 cm\u00b2",
      "Pure Al E_pit, A=10^-4 cm\u00b2",
      "Al87Ni8.7Y4.3 E_pit, A=10^-1 cm\u00b2",
      "Al87Ni8.7Y4.3 E_pit, A=10^-4 cm\u00b2"
    ],
    "reason_code": "direct_pitting_potential_plot",
    "reason": "The cumulative probability chart directly plots E_pit values for pure Al and Al87Ni8.7Y4.3 at two electrode areas.",
    "confidence": 0.99,
    "x_axis": {
      "label": "Potential",
      "unit": "V vs SCE",
      "scale": "linear"
    },
    "y_axis": {
      "label": "Percent",
      "unit": "%",
      "scale": "unknown"
    }
  },
  "digitization_status": "complete",
  "digitization_notes": [],
  "plot_data": [
    {
      "series_id": "Pure_Al_E_pit_A_10_minus_1_cm2",
      "tags": [
        {
          "name": "material",
          "value": "Pure Al"
        },
        {
          "name": "electrode_area",
          "value": "10^-1 cm²"
        },
        {
          "name": "marker_style",
          "value": "filled circle"
        }
      ],
      "x_axis": {
        "label": "Potential",
        "type": "numeric",
        "unit": "V vs SCE",
        "scale": "linear",
        "is_target": true
      },
      "y_axis": {
        "label": "Percent",
        "type": "numeric",
        "unit": "%",
        "scale": "unknown",
        "is_target": false
      },
      "data_points": [
        {
          "x": -0.690,
          "y": 12.0
        },
        {
          "x": -0.665,
          "y": 30.0
        },
        {
          "x": -0.655,
          "y": 47.0
        },
        {
          "x": -0.640,
          "y": 63.0
        },
        {
          "x": -0.625,
          "y": 80.0
        },
        {
          "x": -0.595,
          "y": 94.0
        }
      ]
    },
    {
      "series_id": "Pure_Al_E_pit_A_10_minus_4_cm2",
      "tags": [
        {
          "name": "material",
          "value": "Pure Al"
        },
        {
          "name": "electrode_area",
          "value": "10^-4 cm²"
        },
        {
          "name": "marker_style",
          "value": "filled square"
        }
      ],
      "x_axis": {
        "label": "Potential",
        "type": "numeric",
        "unit": "V vs SCE",
        "scale": "linear",
        "is_target": true
      },
      "y_axis": {
        "label": "Percent",
        "type": "numeric",
        "unit": "%",
        "scale": "unknown",
        "is_target": false
      },
      "data_points": [
        {
          "x": -0.685,
          "y": 4.0
        },
        {
          "x": -0.620,
          "y": 14.0
        },
        {
          "x": -0.605,
          "y": 20.0
        },
        {
          "x": -0.575,
          "y": 28.0
        },
        {
          "x": -0.485,
          "y": 35.0
        },
        {
          "x": -0.465,
          "y": 40.0
        },
        {
          "x": -0.410,
          "y": 48.0
        },
        {
          "x": -0.380,
          "y": 53.0
        },
        {
          "x": -0.355,
          "y": 60.0
        },
        {
          "x": -0.300,
          "y": 68.0
        },
        {
          "x": -0.290,
          "y": 74.0
        },
        {
          "x": -0.285,
          "y": 80.0
        },
        {
          "x": -0.220,
          "y": 86.0
        },
        {
          "x": -0.160,
          "y": 92.0
        },
        {
          "x": -0.115,
          "y": 97.0
        }
      ]
    },
    {
      "series_id": "Al87Ni8_7Y4_3_E_pit_A_10_minus_1_cm2",
      "tags": [
        {
          "name": "material",
          "value": "Al87Ni8.7Y4.3"
        },
        {
          "name": "electrode_area",
          "value": "10^-1 cm²"
        },
        {
          "name": "marker_style",
          "value": "open diamond"
        }
      ],
      "x_axis": {
        "label": "Potential",
        "type": "numeric",
        "unit": "V vs SCE",
        "scale": "linear",
        "is_target": true
      },
      "y_axis": {
        "label": "Percent",
        "type": "numeric",
        "unit": "%",
        "scale": "unknown",
        "is_target": false
      },
      "data_points": [
        {
          "x": -0.300,
          "y": 20.0
        },
        {
          "x": -0.205,
          "y": 58.0
        },
        {
          "x": -0.190,
          "y": 85.0
        }
      ]
    },
    {
      "series_id": "Al87Ni8_7Y4_3_E_pit_A_10_minus_4_cm2",
      "tags": [
        {
          "name": "material",
          "value": "Al87Ni8.7Y4.3"
        },
        {
          "name": "electrode_area",
          "value": "10^-4 cm²"
        },
        {
          "name": "marker_style",
          "value": "open triangle"
        }
      ],
      "x_axis": {
        "label": "Potential",
        "type": "numeric",
        "unit": "V vs SCE",
        "scale": "linear",
        "is_target": true
      },
      "y_axis": {
        "label": "Percent",
        "type": "numeric",
        "unit": "%",
        "scale": "unknown",
        "is_target": false
      },
      "data_points": [
        {
          "x": -0.295,
          "y": 5.0
        },
        {
          "x": -0.290,
          "y": 14.0
        },
        {
          "x": -0.280,
          "y": 20.0
        },
        {
          "x": -0.278,
          "y": 30.0
        },
        {
          "x": -0.270,
          "y": 38.0
        },
        {
          "x": -0.265,
          "y": 44.0
        },
        {
          "x": -0.255,
          "y": 50.0
        },
        {
          "x": -0.245,
          "y": 58.0
        },
        {
          "x": -0.235,
          "y": 64.0
        },
        {
          "x": -0.230,
          "y": 70.0
        },
        {
          "x": -0.225,
          "y": 76.0
        },
        {
          "x": -0.225,
          "y": 81.0
        },
        {
          "x": -0.215,
          "y": 86.0
        },
        {
          "x": -0.205,
          "y": 92.0
        },
        {
          "x": -0.145,
          "y": 97.0
        }
      ]
    }
  ]
}

File: pitting_potential_plots/tabularized/tabularized_paper_56_page_0008_item_0002.json
{
  "schema_version": 2,
  "paper_reference": "56",
  "source_chart_manifest": "paper_56_charts.json",
  "plot_metadata": {
    "chart_id": "page_0008_item_0002",
    "image_path": "images/b36dd2f76639fb31b2fbeed5fc65f7deaf27d66f5ca68d82987cf28d40e52d20.jpg",
    "caption": "Fig. 8. Cumulative probability plots of $E _ { \\mathrm { p i t } }$ values for amorphous $\\mathrm { A l _ { 8 7 } N i _ { 8. 7 } Y _ { 4. 3 } }$ (a) and $\\mathbf { A l } _ { 9 0 } \\mathrm { F e } _ { 5 } \\mathbf { G } \\mathbf { d } _ { 5 }$ (b) in comparison to polycrystalline Al for large and small surface area electrodes (deaerated 0.6 M NaCl). (m) Free standing polycrystalline Al, (j) mb polycrystalline Al, (2) free standing amorphous alloy, (^) mb amorphous alloy. Free standing test surface $\\mathrm { a r e a } = \\mathrm { l } 0 ^ { - 1 } \\mathrm { \\dot { c } m } ^ { \\mathrm { 2 } }$, mb area $\\sim 1 0 ^ { - 4 } \\mathrm { c m } ^ { 2 }$",
    "relevant_panels": [],
    "target_series": [
      "Pure Al E_pit, A=10^-1 cm\u00b2",
      "Pure Al E_pit, A=10^-4 cm\u00b2",
      "Al90Fe5Gd5 E_pit, A=10^-1 cm\u00b2",
      "Al90Fe5Gd5 E_pit, A=10^-4 cm\u00b2"
    ],
    "reason_code": "direct_pitting_potential_plot",
    "reason": "The cumulative probability chart directly plots E_pit values for pure Al and Al90Fe5Gd5 at two electrode areas.",
    "confidence": 0.99,
    "x_axis": {
      "label": "Potential",
      "unit": "V vs SCE",
      "scale": "linear"
    },
    "y_axis": {
      "label": "Percent",
      "unit": "%",
      "scale": "unknown"
    }
  },
  "digitization_status": "complete",
  "digitization_notes": [],
  "plot_data": [
    {
      "series_id": "Pure_Al_E_pit_A_10_minus_1_cm2",
      "tags": [
        {
          "name": "material",
          "value": "Pure Al"
        },
        {
          "name": "electrode_area",
          "value": "10^-1 cm²"
        },
        {
          "name": "marker_style",
          "value": "filled circle"
        }
      ],
      "x_axis": {
        "label": "Potential",
        "type": "numeric",
        "unit": "V vs SCE",
        "scale": "linear",
        "is_target": true
      },
      "y_axis": {
        "label": "Percent",
        "type": "numeric",
        "unit": "%",
        "scale": "unknown",
        "is_target": false
      },
      "data_points": [
        {
          "x": -0.690,
          "y": 7.0
        },
        {
          "x": -0.665,
          "y": 25.0
        },
        {
          "x": -0.660,
          "y": 42.0
        },
        {
          "x": -0.650,
          "y": 60.0
        },
        {
          "x": -0.635,
          "y": 76.0
        },
        {
          "x": -0.595,
          "y": 92.0
        }
      ]
    },
    {
      "series_id": "Pure_Al_E_pit_A_10_minus_4_cm2",
      "tags": [
        {
          "name": "material",
          "value": "Pure Al"
        },
        {
          "name": "electrode_area",
          "value": "10^-4 cm²"
        },
        {
          "name": "marker_style",
          "value": "filled square"
        }
      ],
      "x_axis": {
        "label": "Potential",
        "type": "numeric",
        "unit": "V vs SCE",
        "scale": "linear",
        "is_target": true
      },
      "y_axis": {
        "label": "Percent",
        "type": "numeric",
        "unit": "%",
        "scale": "unknown",
        "is_target": false
      },
      "data_points": [
        {
          "x": -0.660,
          "y": 3.5
        },
        {
          "x": -0.590,
          "y": 10.0
        },
        {
          "x": -0.585,
          "y": 18.0
        },
        {
          "x": -0.550,
          "y": 25.0
        },
        {
          "x": -0.455,
          "y": 30.0
        },
        {
          "x": -0.435,
          "y": 36.0
        },
        {
          "x": -0.370,
          "y": 43.0
        },
        {
          "x": -0.335,
          "y": 52.0
        },
        {
          "x": -0.325,
          "y": 59.0
        },
        {
          "x": -0.280,
          "y": 66.0
        },
        {
          "x": -0.275,
          "y": 72.0
        },
        {
          "x": -0.270,
          "y": 78.0
        },
        {
          "x": -0.210,
          "y": 83.0
        },
        {
          "x": -0.150,
          "y": 90.0
        },
        {
          "x": -0.105,
          "y": 96.5
        }
      ]
    },
    {
      "series_id": "Al90Fe5Gd5_E_pit_A_10_minus_1_cm2",
      "tags": [
        {
          "name": "material",
          "value": "Al90Fe5Gd5"
        },
        {
          "name": "electrode_area",
          "value": "10^-1 cm²"
        },
        {
          "name": "marker_style",
          "value": "open diamond"
        }
      ],
      "x_axis": {
        "label": "Potential",
        "type": "numeric",
        "unit": "V vs SCE",
        "scale": "linear",
        "is_target": true
      },
      "y_axis": {
        "label": "Percent",
        "type": "numeric",
        "unit": "%",
        "scale": "unknown",
        "is_target": false
      },
      "data_points": [
        {
          "x": -0.290,
          "y": 13.0
        },
        {
          "x": -0.275,
          "y": 38.0
        },
        {
          "x": -0.260,
          "y": 87.0
        }
      ]
    },
    {
      "series_id": "Al90Fe5Gd5_E_pit_A_10_minus_4_cm2",
      "tags": [
        {
          "name": "material",
          "value": "Al90Fe5Gd5"
        },
        {
          "name": "electrode_area",
          "value": "10^-4 cm²"
        },
        {
          "name": "marker_style",
          "value": "open triangle"
        }
      ],
      "x_axis": {
        "label": "Potential",
        "type": "numeric",
        "unit": "V vs SCE",
        "scale": "linear",
        "is_target": true
      },
      "y_axis": {
        "label": "Percent",
        "type": "numeric",
        "unit": "%",
        "scale": "unknown",
        "is_target": false
      },
      "data_points": [
        {
          "x": -0.280,
          "y": 3.5
        },
        {
          "x": -0.255,
          "y": 10.0
        },
        {
          "x": -0.200,
          "y": 17.0
        },
        {
          "x": -0.175,
          "y": 25.0
        },
        {
          "x": -0.170,
          "y": 30.0
        },
        {
          "x": -0.165,
          "y": 36.0
        },
        {
          "x": -0.150,
          "y": 42.0
        },
        {
          "x": -0.120,
          "y": 50.0
        },
        {
          "x": -0.120,
          "y": 58.0
        },
        {
          "x": -0.118,
          "y": 65.0
        },
        {
          "x": -0.070,
          "y": 71.0
        },
        {
          "x": -0.040,
          "y": 76.0
        },
        {
          "x": 0.015,
          "y": 82.0
        },
        {
          "x": 0.075,
          "y": 90.0
        },
        {
          "x": 0.280,
          "y": 96.5
        }
      ]
    }
  ]
}

File: pitting_potential_plots/tabularized/tabularized_paper_66_page_0003_item_0001.json
{
  "schema_version": 2,
  "paper_reference": "66",
  "source_chart_manifest": "paper_66_charts.json",
  "plot_metadata": {
    "chart_id": "page_0003_item_0001",
    "image_path": "images/ee21b48ae40ff1ace447a8d4dac6c7578e5a3a8d069807c3e757f5a4c41ec24e.jpg",
    "caption": "FIGURE 5 - Effect of Mn content on potential of pit nucleation.",
    "relevant_panels": [],
    "target_series": [
      "Forged E_np in 0.1 N NaCl",
      "Forged E_np in 0.05 N NaCl",
      "Forged E_np in 0.01 N NaCl",
      "Quenched E_np in 0.1 N NaCl",
      "Quenched E_np in 0.05 N NaCl",
      "Quenched E_np in 0.01 N NaCl"
    ],
    "reason_code": "direct_pitting_potential_plot",
    "reason": "Pit-nucleation potential E_np is directly plotted against manganese content for three chloride concentrations and two material conditions.",
    "confidence": 0.99,
    "x_axis": {
      "label": "% Mn",
      "unit": "%",
      "scale": "linear"
    },
    "y_axis": {
      "label": "E_np",
      "unit": "mV_H",
      "scale": "linear"
    }
  },
  "digitization_status": "complete",
  "digitization_notes": [],
  "plot_data": [
    {
      "series_id": "Forged_E_np_in_0_1_N_NaCl",
      "tags": [
        {
          "name": "alloy_base",
          "value": "18 Cr - 5 Ni"
        },
        {
          "name": "condition",
          "value": "forged"
        },
        {
          "name": "electrolyte",
          "value": "0.1 n H2SO4 + 0.1 n NaCl"
        },
        {
          "name": "marker_style",
          "value": "open circle"
        }
      ],
      "x_axis": {
        "label": "% Mn",
        "type": "numeric",
        "unit": "%",
        "scale": "linear",
        "is_target": false
      },
      "y_axis": {
        "label": "E_np",
        "type": "numeric",
        "unit": "mV_H",
        "scale": "linear",
        "is_target": true
      },
      "data_points": [
        {
          "x": 0.0,
          "y": 700.0
        },
        {
          "x": 6.0,
          "y": 88.0
        },
        {
          "x": 10.5,
          "y": 85.0
        },
        {
          "x": 11.8,
          "y": 85.0
        },
        {
          "x": 15.0,
          "y": 88.0
        }
      ]
    },
    {
      "series_id": "Forged_E_np_in_0_05_N_NaCl",
      "tags": [
        {
          "name": "alloy_base",
          "value": "18 Cr - 5 Ni"
        },
        {
          "name": "condition",
          "value": "forged"
        },
        {
          "name": "electrolyte",
          "value": "0.1 n H2SO4 + 0.05 n NaCl"
        },
        {
          "name": "marker_style",
          "value": "open triangle"
        }
      ],
      "x_axis": {
        "label": "% Mn",
        "type": "numeric",
        "unit": "%",
        "scale": "linear",
        "is_target": false
      },
      "y_axis": {
        "label": "E_np",
        "type": "numeric",
        "unit": "mV_H",
        "scale": "linear",
        "is_target": true
      },
      "data_points": [
        {
          "x": 0.0,
          "y": 1100.0
        },
        {
          "x": 6.0,
          "y": 600.0
        },
        {
          "x": 9.8,
          "y": 550.0
        },
        {
          "x": 12.0,
          "y": 545.0
        },
        {
          "x": 15.0,
          "y": 600.0
        }
      ]
    },
    {
      "series_id": "Forged_E_np_in_0_01_N_NaCl",
      "tags": [
        {
          "name": "alloy_base",
          "value": "18 Cr - 5 Ni"
        },
        {
          "name": "condition",
          "value": "forged"
        },
        {
          "name": "electrolyte",
          "value": "0.1 n H2SO4 + 0.01 n NaCl"
        },
        {
          "name": "marker_style",
          "value": "open square"
        }
      ],
      "x_axis": {
        "label": "% Mn",
        "type": "numeric",
        "unit": "%",
        "scale": "linear",
        "is_target": false
      },
      "y_axis": {
        "label": "E_np",
        "type": "numeric",
        "unit": "mV_H",
        "scale": "linear",
        "is_target": true
      },
      "data_points": [
        {
          "x": 0.0,
          "y": 1160.0,
          "label": "no pitting"
        },
        {
          "x": 6.0,
          "y": 1160.0,
          "label": "no pitting"
        },
        {
          "x": 9.8,
          "y": 1160.0,
          "label": "no pitting"
        },
        {
          "x": 11.8,
          "y": 1160.0,
          "label": "no pitting"
        },
        {
          "x": 15.0,
          "y": 1160.0,
          "label": "no pitting"
        }
      ]
    },
    {
      "series_id": "Quenched_E_np_in_0_1_N_NaCl",
      "tags": [
        {
          "name": "alloy_base",
          "value": "18 Cr - 5 Ni"
        },
        {
          "name": "condition",
          "value": "quenched 1050°C/aq."
        },
        {
          "name": "electrolyte",
          "value": "0.1 n H2SO4 + 0.1 n NaCl"
        },
        {
          "name": "marker_style",
          "value": "filled circle"
        }
      ],
      "x_axis": {
        "label": "% Mn",
        "type": "numeric",
        "unit": "%",
        "scale": "linear",
        "is_target": false
      },
      "y_axis": {
        "label": "E_np",
        "type": "numeric",
        "unit": "mV_H",
        "scale": "linear",
        "is_target": true
      },
      "data_points": [
        {
          "x": 0.0,
          "y": 750.0
        },
        {
          "x": 6.0,
          "y": 92.0
        },
        {
          "x": 9.8,
          "y": 60.0
        },
        {
          "x": 10.0,
          "y": 90.0
        },
        {
          "x": 12.0,
          "y": 90.0
        },
        {
          "x": 15.0,
          "y": 70.0
        }
      ]
    },
    {
      "series_id": "Quenched_E_np_in_0_05_N_NaCl",
      "tags": [
        {
          "name": "alloy_base",
          "value": "18 Cr - 5 Ni"
        },
        {
          "name": "condition",
          "value": "quenched 1050°C/aq."
        },
        {
          "name": "electrolyte",
          "value": "0.1 n H2SO4 + 0.05 n NaCl"
        },
        {
          "name": "marker_style",
          "value": "filled triangle"
        }
      ],
      "x_axis": {
        "label": "% Mn",
        "type": "numeric",
        "unit": "%",
        "scale": "linear",
        "is_target": false
      },
      "y_axis": {
        "label": "E_np",
        "type": "numeric",
        "unit": "mV_H",
        "scale": "linear",
        "is_target": true
      },
      "data_points": [
        {
          "x": 0.0,
          "y": 1100.0
        },
        {
          "x": 6.0,
          "y": 950.0
        },
        {
          "x": 9.8,
          "y": 500.0
        },
        {
          "x": 10.5,
          "y": 500.0
        },
        {
          "x": 12.0,
          "y": 500.0
        },
        {
          "x": 15.0,
          "y": 500.0
        }
      ]
    },
    {
      "series_id": "Quenched_E_np_in_0_01_N_NaCl",
      "tags": [
        {
          "name": "alloy_base",
          "value": "18 Cr - 5 Ni"
        },
        {
          "name": "condition",
          "value": "quenched 1050°C/aq."
        },
        {
          "name": "electrolyte",
          "value": "0.1 n H2SO4 + 0.01 n NaCl"
        },
        {
          "name": "marker_style",
          "value": "filled square"
        }
      ],
      "x_axis": {
        "label": "% Mn",
        "type": "numeric",
        "unit": "%",
        "scale": "linear",
        "is_target": false
      },
      "y_axis": {
        "label": "E_np",
        "type": "numeric",
        "unit": "mV_H",
        "scale": "linear",
        "is_target": true
      },
      "data_points": [
        {
          "x": 0.0,
          "y": 1160.0,
          "label": "no pitting"
        },
        {
          "x": 6.0,
          "y": 1160.0,
          "label": "no pitting"
        },
        {
          "x": 10.0,
          "y": 1160.0,
          "label": "no pitting"
        },
        {
          "x": 10.5,
          "y": 1160.0,
          "label": "no pitting"
        },
        {
          "x": 12.0,
          "y": 1160.0,
          "label": "no pitting"
        },
        {
          "x": 15.0,
          "y": 1160.0,
          "label": "no pitting"
        }
      ]
    }
  ]
}

File: pitting_potential_plots/tabularized/tabularized_paper_67_page_0005_item_0001.json
{
  "schema_version": 2,
  "paper_reference": "67",
  "source_chart_manifest": "paper_67_charts.json",
  "plot_metadata": {
    "chart_id": "page_0005_item_0001",
    "image_path": "images/ec76bc948af080e1aeefe08a4c2bfaab2ebc1742b180295e21830b5f9f79969d.jpg",
    "caption": "FIGURE 4. Effect of Cr content on $E _ { b }.$",
    "relevant_panels": [],
    "target_series": [
      "E_b"
    ],
    "reason_code": "direct_pitting_potential_plot",
    "reason": "Breakdown potential E_b is directly plotted against chromium content with discrete markers.",
    "confidence": 0.99,
    "x_axis": {
      "label": "Cr Content",
      "unit": "at%",
      "scale": "linear"
    },
    "y_axis": {
      "label": "E_b",
      "unit": "mV_SHE",
      "scale": "linear"
    }
  },
  "digitization_status": "complete",
  "digitization_notes": [],
  "plot_data": [
    {
      "series_id": "E_b",
      "tags": [
        {
          "name": "marker_style",
          "value": "open triangle"
        }
      ],
      "x_axis": {
        "label": "Cr Content",
        "type": "numeric",
        "unit": "at%",
        "scale": "linear",
        "is_target": false
      },
      "y_axis": {
        "label": "E_b",
        "type": "numeric",
        "unit": "mV_SHE",
        "scale": "linear",
        "is_target": true
      },
      "data_points": [
        {
          "x": 0.0,
          "y": 330.0
        },
        {
          "x": 2.0,
          "y": 420.0
        },
        {
          "x": 4.0,
          "y": 520.0
        },
        {
          "x": 6.0,
          "y": 620.0
        }
      ]
    }
  ]
}

File: pitting_potential_plots/tabularized/tabularized_paper_67_page_0006_item_0001.json
{
  "schema_version": 2,
  "paper_reference": "67",
  "source_chart_manifest": "paper_67_charts.json",
  "plot_metadata": {
    "chart_id": "page_0006_item_0001",
    "image_path": "images/35e16c9cd18b3d09f6d9e0c98c084f1afa6c42b58a2efa400d1b4c44ec8bbddb.jpg",
    "caption": "FIGURE 7. Effect of Mo on $E _ { b }$ and $E _ { p }.$",
    "relevant_panels": [],
    "target_series": [
      "E_b"
    ],
    "reason_code": "direct_pitting_potential_plot",
    "reason": "Breakdown potential E_b is directly plotted against molybdenum content; the E_p series is separable ancillary data.",
    "confidence": 0.99,
    "x_axis": {
      "label": "Mo Content",
      "unit": "at%",
      "scale": "linear"
    },
    "y_axis": {
      "label": "Potential",
      "unit": "mV_SHE",
      "scale": "linear"
    }
  },
  "digitization_status": "complete",
  "digitization_notes": [],
  "plot_data": [
    {
      "series_id": "E_b",
      "tags": [
        {
          "name": "marker_style",
          "value": "open triangle"
        }
      ],
      "x_axis": {
        "label": "Mo Content",
        "type": "numeric",
        "unit": "at%",
        "scale": "linear",
        "is_target": false
      },
      "y_axis": {
        "label": "Potential",
        "type": "numeric",
        "unit": "mV_SHE",
        "scale": "linear",
        "is_target": true
      },
      "data_points": [
        {
          "x": 0.0,
          "y": 480.0
        },
        {
          "x": 0.5,
          "y": 480.0
        },
        {
          "x": 1.0,
          "y": 545.0
        },
        {
          "x": 2.0,
          "y": 562.0
        }
      ]
    }
  ]
}

File: pitting_potential_plots/tabularized/tabularized_paper_69_page_0005_item_0006.json
{
  "schema_version": 2,
  "paper_reference": "69",
  "source_chart_manifest": "paper_69_charts.json",
  "plot_metadata": {
    "chart_id": "page_0005_item_0006",
    "image_path": "images/7e35bf84134cbf27a3f7add7df996e8bcc9ebaf015bfd1724d0d62cd899e1903.jpg",
    "caption": "Fig. 6. The effect of the average Mo content in the alloy on the $\\pmb { \\varepsilon _ { \\mathrm { { b } } } }$ determined from a rapid increase in the current density during potentiodynamic polarization.",
    "relevant_panels": [],
    "target_series": [
      "Breakdown potential E_b"
    ],
    "reason_code": "direct_pitting_potential_plot",
    "reason": "Breakdown potential E_b is directly plotted against molybdenum concentration with discrete markers.",
    "confidence": 0.99,
    "x_axis": {
      "label": "Molybdenum Concentration",
      "unit": "at.%",
      "scale": "linear"
    },
    "y_axis": {
      "label": "Breakdown Potential, E_b",
      "unit": "mV vs SCE",
      "scale": "linear"
    }
  },
  "digitization_status": "complete",
  "digitization_notes": [],
  "plot_data": [
    {
      "series_id": "Breakdown_potential_E_b",
      "tags": [
        {
          "name": "marker_style",
          "value": "filled circle"
        }
      ],
      "x_axis": {
        "label": "Molybdenum Concentration",
        "type": "numeric",
        "unit": "at.%",
        "scale": "linear",
        "is_target": false
      },
      "y_axis": {
        "label": "Breakdown Potential, E_b",
        "type": "numeric",
        "unit": "mV vs SCE",
        "scale": "linear",
        "is_target": true
      },
      "data_points": [
        {
          "x": 0.0,
          "y": -630.0
        },
        {
          "x": 2.7,
          "y": -480.0
        },
        {
          "x": 3.4,
          "y": -325.0
        },
        {
          "x": 4.0,
          "y": -140.0
        },
        {
          "x": 4.2,
          "y": -248.0
        },
        {
          "x": 5.1,
          "y": -140.0
        },
        {
          "x": 5.3,
          "y": -280.0
        },
        {
          "x": 5.6,
          "y": -262.0
        },
        {
          "x": 6.1,
          "y": -210.0
        },
        {
          "x": 8.6,
          "y": -42.0
        },
        {
          "x": 10.3,
          "y": -128.0
        },
        {
          "x": 13.0,
          "y": -5.0,
          "label": "no breakdown / upper limit"
        }
      ]
    }
  ]
}

File: pitting_potential_plots/tabularized/tabularized_paper_6_page_0003_item_0001.json
{
  "schema_version": 2,
  "paper_reference": "6",
  "source_chart_manifest": "paper_6_charts.json",
  "plot_metadata": {
    "chart_id": "page_0003_item_0001",
    "image_path": "images/24fa8b14a290c50d0ede87959306c0547f9865f2c88baf288546f52dfc16cbb6.jpg",
    "caption": "Fig. 2. Pitting potentials obtained from potentiodynamic polarization scans at 200 mV/hr in nitrogen-saturated 1.0M NaCl.",
    "reason_code": "direct_pitting_potential_plot",
    "reason": "Pitting potential is directly plotted against molybdenum content at four temperatures.",
    "confidence": 0.98,
    "relevant_panels": [],
    "target_series": [
      "pitting potential at 1°C",
      "pitting potential at 25°C",
      "pitting potential at 45°C",
      "pitting potential at 70°C"
    ],
    "x_axis": {
      "label": "Molybdenum Content",
      "unit": "%",
      "scale": "linear"
    },
    "y_axis": {
      "label": "Pitting Potential",
      "unit": "Volt versus SCE",
      "scale": "linear"
    }
  },
  "digitization_status": "complete",
  "digitization_notes": [],
  "plot_data": [
    {
      "series_id": "pitting_potential_at_1C",
      "tags": [
        {
          "name": "temperature",
          "value": "1 °C"
        },
        {
          "name": "test_solution",
          "value": "nitrogen-saturated 1.0M NaCl"
        },
        {
          "name": "scan_rate",
          "value": "200 mV/hr"
        },
        {
          "name": "marker_style",
          "value": "filled circle"
        }
      ],
      "x_axis": {
        "label": "Molybdenum Content",
        "type": "numeric",
        "unit": "%",
        "scale": "linear",
        "is_target": false
      },
      "y_axis": {
        "label": "Pitting Potential",
        "type": "numeric",
        "unit": "Volt versus SCE",
        "scale": "linear",
        "is_target": true
      },
      "data_points": [
        {
          "x": 0.0,
          "y": 0.250
        },
        {
          "x": 0.0,
          "y": 0.270
        },
        {
          "x": 0.95,
          "y": 0.300
        },
        {
          "x": 0.95,
          "y": 0.320
        },
        {
          "x": 2.05,
          "y": 0.320
        },
        {
          "x": 2.05,
          "y": 0.348
        },
        {
          "x": 3.48,
          "y": 0.368
        },
        {
          "x": 3.48,
          "y": 0.404
        },
        {
          "x": 4.67,
          "y": 0.348
        },
        {
          "x": 4.67,
          "y": 0.354
        }
      ]
    },
    {
      "series_id": "pitting_potential_at_25C",
      "tags": [
        {
          "name": "temperature",
          "value": "25 °C"
        },
        {
          "name": "test_solution",
          "value": "nitrogen-saturated 1.0M NaCl"
        },
        {
          "name": "scan_rate",
          "value": "200 mV/hr"
        },
        {
          "name": "marker_style",
          "value": "open circle"
        }
      ],
      "x_axis": {
        "label": "Molybdenum Content",
        "type": "numeric",
        "unit": "%",
        "scale": "linear",
        "is_target": false
      },
      "y_axis": {
        "label": "Pitting Potential",
        "type": "numeric",
        "unit": "Volt versus SCE",
        "scale": "linear",
        "is_target": true
      },
      "data_points": [
        {
          "x": 0.0,
          "y": 0.022
        },
        {
          "x": 0.0,
          "y": 0.071
        },
        {
          "x": 0.95,
          "y": 0.155
        },
        {
          "x": 0.95,
          "y": 0.218
        },
        {
          "x": 2.05,
          "y": 0.250
        },
        {
          "x": 2.05,
          "y": 0.256
        },
        {
          "x": 3.48,
          "y": 0.255
        },
        {
          "x": 3.48,
          "y": 0.309
        },
        {
          "x": 4.67,
          "y": 0.240
        },
        {
          "x": 4.67,
          "y": 0.288
        }
      ]
    },
    {
      "series_id": "pitting_potential_at_45C",
      "tags": [
        {
          "name": "temperature",
          "value": "45 °C"
        },
        {
          "name": "test_solution",
          "value": "nitrogen-saturated 1.0M NaCl"
        },
        {
          "name": "scan_rate",
          "value": "200 mV/hr"
        },
        {
          "name": "marker_style",
          "value": "plus"
        }
      ],
      "x_axis": {
        "label": "Molybdenum Content",
        "type": "numeric",
        "unit": "%",
        "scale": "linear",
        "is_target": false
      },
      "y_axis": {
        "label": "Pitting Potential",
        "type": "numeric",
        "unit": "Volt versus SCE",
        "scale": "linear",
        "is_target": true
      },
      "data_points": [
        {
          "x": 0.0,
          "y": -0.038
        },
        {
          "x": 0.0,
          "y": 0.029
        },
        {
          "x": 0.95,
          "y": 0.018
        },
        {
          "x": 0.95,
          "y": 0.070
        },
        {
          "x": 2.05,
          "y": 0.067
        },
        {
          "x": 2.05,
          "y": 0.086
        },
        {
          "x": 3.48,
          "y": 0.128
        },
        {
          "x": 3.48,
          "y": 0.170
        },
        {
          "x": 4.67,
          "y": 0.118
        },
        {
          "x": 4.67,
          "y": 0.124
        }
      ]
    },
    {
      "series_id": "pitting_potential_at_70C",
      "tags": [
        {
          "name": "temperature",
          "value": "70 °C"
        },
        {
          "name": "test_solution",
          "value": "nitrogen-saturated 1.0M NaCl"
        },
        {
          "name": "scan_rate",
          "value": "200 mV/hr"
        },
        {
          "name": "marker_style",
          "value": "filled square"
        }
      ],
      "x_axis": {
        "label": "Molybdenum Content",
        "type": "numeric",
        "unit": "%",
        "scale": "linear",
        "is_target": false
      },
      "y_axis": {
        "label": "Pitting Potential",
        "type": "numeric",
        "unit": "Volt versus SCE",
        "scale": "linear",
        "is_target": true
      },
      "data_points": [
        {
          "x": 0.0,
          "y": -0.165
        },
        {
          "x": 0.0,
          "y": -0.158
        },
        {
          "x": 0.95,
          "y": -0.133
        },
        {
          "x": 0.95,
          "y": -0.103
        },
        {
          "x": 2.05,
          "y": -0.103
        },
        {
          "x": 2.05,
          "y": -0.074
        },
        {
          "x": 3.48,
          "y": -0.040
        },
        {
          "x": 3.48,
          "y": -0.028
        },
        {
          "x": 4.67,
          "y": -0.064
        },
        {
          "x": 4.67,
          "y": -0.044
        }
      ]
    }
  ]
}

File: pitting_potential_plots/tabularized/tabularized_paper_6_page_0004_item_0001.json
{
  "schema_version": 2,
  "paper_reference": "6",
  "source_chart_manifest": "paper_6_charts.json",
  "plot_metadata": {
    "chart_id": "page_0004_item_0001",
    "image_path": "images/db78da07a46206ac67926920635da368037c2e07de4ae1f1879b0e67c15fc842.jpg",
    "caption": "Fig. 4. Pitting potentials obtained from potentiodynamic polarization scans at 200 mV/hr in nitrogen-saturated 1.0M NoBr.",
    "reason_code": "direct_pitting_potential_plot",
    "reason": "Pitting potential is directly plotted against molybdenum content at three temperatures.",
    "confidence": 0.98,
    "relevant_panels": [],
    "target_series": [
      "pitting potential at 1°C",
      "pitting potential at 25°C",
      "pitting potential at 45°C"
    ],
    "x_axis": {
      "label": "Molybdenum Content",
      "unit": "%",
      "scale": "linear"
    },
    "y_axis": {
      "label": "Pitting Potential",
      "unit": "Volt versus SCE",
      "scale": "linear"
    }
  },
  "digitization_status": "complete",
  "digitization_notes": [],
  "plot_data": [
    {
      "series_id": "pitting_potential_at_1C",
      "tags": [
        {
          "name": "temperature",
          "value": "1 °C"
        },
        {
          "name": "test_solution",
          "value": "nitrogen-saturated 1.0M NaBr"
        },
        {
          "name": "scan_rate",
          "value": "200 mV/hr"
        },
        {
          "name": "marker_style",
          "value": "filled circle"
        }
      ],
      "x_axis": {
        "label": "Molybdenum Content",
        "type": "numeric",
        "unit": "%",
        "scale": "linear",
        "is_target": false
      },
      "y_axis": {
        "label": "Pitting Potential",
        "type": "numeric",
        "unit": "Volt versus SCE",
        "scale": "linear",
        "is_target": true
      },
      "data_points": [
        {
          "x": 0.0,
          "y": 0.325
        },
        {
          "x": 0.0,
          "y": 0.334
        },
        {
          "x": 0.95,
          "y": 0.327
        },
        {
          "x": 0.95,
          "y": 0.340
        },
        {
          "x": 2.05,
          "y": 0.380
        },
        {
          "x": 2.05,
          "y": 0.395
        },
        {
          "x": 3.48,
          "y": 0.406
        },
        {
          "x": 3.48,
          "y": 0.426
        },
        {
          "x": 4.67,
          "y": 0.395
        },
        {
          "x": 4.67,
          "y": 0.405
        }
      ]
    },
    {
      "series_id": "pitting_potential_at_25C",
      "tags": [
        {
          "name": "temperature",
          "value": "25 °C"
        },
        {
          "name": "test_solution",
          "value": "nitrogen-saturated 1.0M NaBr"
        },
        {
          "name": "scan_rate",
          "value": "200 mV/hr"
        },
        {
          "name": "marker_style",
          "value": "open circle"
        }
      ],
      "x_axis": {
        "label": "Molybdenum Content",
        "type": "numeric",
        "unit": "%",
        "scale": "linear",
        "is_target": false
      },
      "y_axis": {
        "label": "Pitting Potential",
        "type": "numeric",
        "unit": "Volt versus SCE",
        "scale": "linear",
        "is_target": true
      },
      "data_points": [
        {
          "x": 0.0,
          "y": 0.235
        },
        {
          "x": 0.0,
          "y": 0.248
        },
        {
          "x": 0.95,
          "y": 0.278
        },
        {
          "x": 0.95,
          "y": 0.313
        },
        {
          "x": 2.05,
          "y": 0.324
        },
        {
          "x": 3.48,
          "y": 0.322
        },
        {
          "x": 3.48,
          "y": 0.348
        },
        {
          "x": 4.67,
          "y": 0.328
        },
        {
          "x": 4.67,
          "y": 0.336
        }
      ]
    },
    {
      "series_id": "pitting_potential_at_45C",
      "tags": [
        {
          "name": "temperature",
          "value": "45 °C"
        },
        {
          "name": "test_solution",
          "value": "nitrogen-saturated 1.0M NaBr"
        },
        {
          "name": "scan_rate",
          "value": "200 mV/hr"
        },
        {
          "name": "marker_style",
          "value": "plus"
        }
      ],
      "x_axis": {
        "label": "Molybdenum Content",
        "type": "numeric",
        "unit": "%",
        "scale": "linear",
        "is_target": false
      },
      "y_axis": {
        "label": "Pitting Potential",
        "type": "numeric",
        "unit": "Volt versus SCE",
        "scale": "linear",
        "is_target": true
      },
      "data_points": [
        {
          "x": 0.0,
          "y": 0.096
        },
        {
          "x": 0.0,
          "y": 0.170
        },
        {
          "x": 0.95,
          "y": 0.198
        },
        {
          "x": 0.95,
          "y": 0.211
        },
        {
          "x": 2.05,
          "y": 0.224
        },
        {
          "x": 2.05,
          "y": 0.274
        },
        {
          "x": 3.48,
          "y": 0.288
        },
        {
          "x": 3.48,
          "y": 0.304
        },
        {
          "x": 4.67,
          "y": 0.248
        },
        {
          "x": 4.67,
          "y": 0.266
        }
      ]
    }
  ]
}
