Repository: KevinGundlach/Corrosion_Literature

File: pitting_potential_plots/tabularized/tabularized_paper_74_page_0006_item_0001.json
{
  "schema_version": 2,
  "paper_reference": "74",
  "source_chart_manifest": "paper_74_charts.json",
  "plot_metadata": {
    "chart_id": "page_0006_item_0001",
    "image_path": "images/9ee2cecd46472e9646f6e09a873b4b15f26ad5d43c6999f45b8c607530c1c913.jpg",
    "caption": "Fig. 3. Dependence of $E _ { \\mathsf { m } \\ell }$ on weight per cent of molybdenum or tungsten for Fe 29Cr ferritie stainless steels in 4 M $\\mathbf { M } \\mathrm { g } \\mathrm { C l } _ { 3 }$ solution at 80 C.",
    "relevant_panels": [],
    "target_series": [
      "Fe-29Cr-xMo E_pit",
      "Fe-29Cr-yW E_pit"
    ],
    "reason_code": "direct_pitting_potential_plot",
    "reason": "Pitting potential E_pit is directly plotted against molybdenum or tungsten content in weight percent.",
    "confidence": 0.99,
    "x_axis": {
      "label": "Content of Mo or W",
      "unit": "wt.%",
      "scale": "linear"
    },
    "y_axis": {
      "label": "E_pit",
      "unit": "mV_SCE",
      "scale": "linear"
    }
  },
  "digitization_status": "complete",
  "digitization_notes": [],
  "plot_data": [
    {
      "series_id": "Fe_29Cr_xMo_E_pit",
      "tags": [
        {
          "name": "alloy_system",
          "value": "Fe-29Cr-xMo"
        },
        {
          "name": "solution",
          "value": "4 M MgCl2"
        },
        {
          "name": "temperature",
          "value": "80 °C"
        },
        {
          "name": "scan_rate",
          "value": "0.5 mV/sec"
        },
        {
          "name": "marker_style",
          "value": "open circle"
        }
      ],
      "x_axis": {
        "label": "Content of Mo or W",
        "type": "numeric",
        "unit": "wt.%",
        "scale": "linear",
        "is_target": false
      },
      "y_axis": {
        "label": "E_pit",
        "type": "numeric",
        "unit": "mV_SCE",
        "scale": "linear",
        "is_target": true
      },
      "data_points": [
        {
          "x": 0.0,
          "y": -565.0
        },
        {
          "x": 1.05,
          "y": -425.0
        },
        {
          "x": 1.05,
          "y": -160.0
        },
        {
          "x": 1.05,
          "y": 10.0
        },
        {
          "x": 2.10,
          "y": -370.0
        },
        {
          "x": 2.10,
          "y": 0.0
        },
        {
          "x": 4.20,
          "y": 20.0
        },
        {
          "x": 4.20,
          "y": 265.0
        },
        {
          "x": 4.20,
          "y": 355.0
        },
        {
          "x": 4.20,
          "y": 420.0
        }
      ]
    },
    {
      "series_id": "Fe_29Cr_yW_E_pit",
      "tags": [
        {
          "name": "alloy_system",
          "value": "Fe-29Cr-yW"
        },
        {
          "name": "solution",
          "value": "4 M MgCl2"
        },
        {
          "name": "temperature",
          "value": "80 °C"
        },
        {
          "name": "scan_rate",
          "value": "0.5 mV/sec"
        },
        {
          "name": "marker_style",
          "value": "filled square"
        }
      ],
      "x_axis": {
        "label": "Content of Mo or W",
        "type": "numeric",
        "unit": "wt.%",
        "scale": "linear",
        "is_target": false
      },
      "y_axis": {
        "label": "E_pit",
        "type": "numeric",
        "unit": "mV_SCE",
        "scale": "linear",
        "is_target": true
      },
      "data_points": [
        {
          "x": 0.0,
          "y": -565.0
        },
        {
          "x": 1.08,
          "y": -505.0
        },
        {
          "x": 2.10,
          "y": -490.0
        },
        {
          "x": 2.10,
          "y": 35.0
        },
        {
          "x": 4.10,
          "y": -465.0
        },
        {
          "x": 4.10,
          "y": -100.0
        },
        {
          "x": 4.10,
          "y": 0.0
        },
        {
          "x": 8.20,
          "y": -300.0
        },
        {
          "x": 8.20,
          "y": 205.0
        },
        {
          "x": 8.20,
          "y": 720.0
        }
      ]
    }
  ]
}

File: pitting_potential_plots/tabularized/tabularized_paper_74_page_0007_item_0001.json
{
  "schema_version": 2,
  "paper_reference": "74",
  "source_chart_manifest": "paper_74_charts.json",
  "plot_metadata": {
    "chart_id": "page_0007_item_0001",
    "image_path": "images/2f227e8bcd5bdd7e32deb14d275d96b158bd64b57b0c2afaf0f8510dfdd53011.jpg",
    "caption": "Fig. 4. Dependence of $E _ { \\mathfrak { p i t } }$ on atomic per cent of molybdenum or tungsten for Fe-29Cr ferritic stainless steels in 4 M $\\mathbf { M g C l } _ { 2 }$ solution at $8 0 ^ { \\circ } \\mathrm { C }.$",
    "relevant_panels": [],
    "target_series": [
      "Fe-29Cr-xMo E_pit",
      "Fe-29Cr-yW E_pit"
    ],
    "reason_code": "direct_pitting_potential_plot",
    "reason": "Pitting potential E_pit is directly plotted against molybdenum or tungsten content in atomic percent.",
    "confidence": 0.99,
    "x_axis": {
      "label": "Content of Mo or W",
      "unit": "at.%",
      "scale": "linear"
    },
    "y_axis": {
      "label": "E_pit",
      "unit": "mV_SCE",
      "scale": "linear"
    }
  },
  "digitization_status": "complete",
  "digitization_notes": [],
  "plot_data": [
    {
      "series_id": "Fe_29Cr_xMo_E_pit",
      "tags": [
        {
          "name": "alloy_system",
          "value": "Fe-29Cr-xMo"
        },
        {
          "name": "solution",
          "value": "4 M MgCl2"
        },
        {
          "name": "temperature",
          "value": "80 °C"
        },
        {
          "name": "scan_rate",
          "value": "0.5 mV/sec"
        },
        {
          "name": "marker_style",
          "value": "open circle"
        }
      ],
      "x_axis": {
        "label": "Content of Mo or W",
        "type": "numeric",
        "unit": "at.%",
        "scale": "linear",
        "is_target": false
      },
      "y_axis": {
        "label": "E_pit",
        "type": "numeric",
        "unit": "mV_SCE",
        "scale": "linear",
        "is_target": true
      },
      "data_points": [
        {
          "x": 0.0,
          "y": -565.0,
          "label": "29Cr"
        },
        {
          "x": 0.60,
          "y": -425.0,
          "label": "1Mo"
        },
        {
          "x": 0.60,
          "y": -160.0,
          "label": "1Mo"
        },
        {
          "x": 0.60,
          "y": 10.0,
          "label": "1Mo"
        },
        {
          "x": 1.20,
          "y": -370.0,
          "label": "2Mo"
        },
        {
          "x": 1.20,
          "y": 0.0,
          "label": "2Mo"
        },
        {
          "x": 1.20,
          "y": 15.0,
          "label": "2Mo"
        },
        {
          "x": 2.44,
          "y": 20.0,
          "label": "4Mo"
        },
        {
          "x": 2.44,
          "y": 265.0,
          "label": "4Mo"
        },
        {
          "x": 2.44,
          "y": 355.0,
          "label": "4Mo"
        },
        {
          "x": 2.44,
          "y": 420.0,
          "label": "4Mo"
        }
      ]
    },
    {
      "series_id": "Fe_29Cr_yW_E_pit",
      "tags": [
        {
          "name": "alloy_system",
          "value": "Fe-29Cr-yW"
        },
        {
          "name": "solution",
          "value": "4 M MgCl2"
        },
        {
          "name": "temperature",
          "value": "80 °C"
        },
        {
          "name": "scan_rate",
          "value": "0.5 mV/sec"
        },
        {
          "name": "marker_style",
          "value": "filled square"
        }
      ],
      "x_axis": {
        "label": "Content of Mo or W",
        "type": "numeric",
        "unit": "at.%",
        "scale": "linear",
        "is_target": false
      },
      "y_axis": {
        "label": "E_pit",
        "type": "numeric",
        "unit": "mV_SCE",
        "scale": "linear",
        "is_target": true
      },
      "data_points": [
        {
          "x": 0.0,
          "y": -565.0,
          "label": "29Cr"
        },
        {
          "x": 0.33,
          "y": -505.0,
          "label": "1W"
        },
        {
          "x": 0.63,
          "y": -490.0,
          "label": "2W"
        },
        {
          "x": 0.63,
          "y": 35.0,
          "label": "2W"
        },
        {
          "x": 1.25,
          "y": -465.0,
          "label": "4W"
        },
        {
          "x": 1.25,
          "y": -100.0,
          "label": "4W"
        },
        {
          "x": 1.25,
          "y": 0.0,
          "label": "4W"
        },
        {
          "x": 2.58,
          "y": -200.0,
          "label": "8W"
        },
        {
          "x": 2.58,
          "y": 205.0,
          "label": "8W"
        },
        {
          "x": 2.58,
          "y": 725.0,
          "label": "8W"
        }
      ]
    }
  ]
}

File: pitting_potential_plots/tabularized/tabularized_paper_74_page_0008_item_0001.json
{
  "schema_version": 2,
  "paper_reference": "74",
  "source_chart_manifest": "paper_74_charts.json",
  "plot_metadata": {
    "chart_id": "page_0008_item_0001",
    "image_path": "images/609e0fdbfbd38e15850587b7b7a060d825f0bba79fb8f000c2dd69117bea91be.jpg",
    "caption": "Fig. 5. Dependence of Ep, on (Mo + W) at% for Fe 29Cr ferritic stainless steels in 4 M MgCl2 $t _ { \\mathfrak { p } _ { i \\parallel } }$ solution at 80 C.",
    "relevant_panels": [],
    "target_series": [
      "Fe-29Cr-xMo-yW E_pit"
    ],
    "reason_code": "direct_pitting_potential_plot",
    "reason": "Pitting potential E_pit is directly plotted against combined molybdenum-plus-tungsten content.",
    "confidence": 0.99,
    "x_axis": {
      "label": "Content of (Mo+W)",
      "unit": "at.%",
      "scale": "linear"
    },
    "y_axis": {
      "label": "E_pit",
      "unit": "mV_SCE",
      "scale": "linear"
    }
  },
  "digitization_status": "complete",
  "digitization_notes": [],
  "plot_data": [
    {
      "series_id": "Fe_29Cr_xMo_yW_E_pit",
      "tags": [
        {
          "name": "alloy_system",
          "value": "Fe-29Cr-xMo-yW (x+y=4 wt.%)"
        },
        {
          "name": "solution",
          "value": "4 M MgCl2"
        },
        {
          "name": "temperature",
          "value": "80 °C"
        },
        {
          "name": "scan_rate",
          "value": "0.5 mV/sec"
        },
        {
          "name": "marker_style",
          "value": "filled circle"
        }
      ],
      "x_axis": {
        "label": "Content of (Mo+W)",
        "type": "numeric",
        "unit": "at.%",
        "scale": "linear",
        "is_target": false
      },
      "y_axis": {
        "label": "E_pit",
        "type": "numeric",
        "unit": "mV_SCE",
        "scale": "linear",
        "is_target": true
      },
      "data_points": [
        {
          "x": 1.25,
          "y": -138.0,
          "label": "4W"
        },
        {
          "x": 1.58,
          "y": -68.0,
          "label": "1Mo-3W"
        },
        {
          "x": 1.86,
          "y": -36.0,
          "label": "2Mo-2W"
        },
        {
          "x": 2.15,
          "y": 30.0,
          "label": "3Mo-1W"
        },
        {
          "x": 2.43,
          "y": 235.0,
          "label": "4Mo"
        }
      ]
    }
  ]
}

File: pitting_potential_plots/tabularized/tabularized_paper_75_page_0006_item_0001.json
{
  "schema_version": 2,
  "paper_reference": "75",
  "source_chart_manifest": "paper_75_charts.json",
  "plot_metadata": {
    "chart_id": "page_0006_item_0001",
    "image_path": "images/02f682f588ac3f962860bed5d915a847ca66a949b98dedde47daeff10c24e8cf.jpg",
    "caption": "Fig. 1. Pitting potentials for aluminum as a function of chloride ion activity.",
    "relevant_panels": [],
    "target_series": [
      "Aluminum E_pit"
    ],
    "reason_code": "direct_pitting_potential_plot",
    "reason": "Aluminum pitting potential E_pit is directly plotted against chloride-ion activity.",
    "confidence": 0.99,
    "x_axis": {
      "label": "Cl\u207b Activity",
      "unit": "",
      "scale": "log"
    },
    "y_axis": {
      "label": "E_pit",
      "unit": "V vs. S.C.E.",
      "scale": "linear"
    }
  },
  "digitization_status": "complete",
  "digitization_notes": [],
  "plot_data": [
    {
      "series_id": "Aluminum_E_pit",
      "tags": [
        {
          "name": "material",
          "value": "aluminum"
        },
        {
          "name": "marker_style",
          "value": "open circle"
        }
      ],
      "x_axis": {
        "label": "Cl⁻ Activity",
        "type": "numeric",
        "unit": "",
        "scale": "log",
        "is_target": false
      },
      "y_axis": {
        "label": "E_pit",
        "type": "numeric",
        "unit": "V vs. S.C.E.",
        "scale": "linear",
        "is_target": true
      },
      "data_points": [
        {
          "x": 0.0089,
          "y": -0.605,
          "label": "0.01 M"
        },
        {
          "x": 0.078,
          "y": -0.685,
          "label": "0.1 M"
        },
        {
          "x": 0.325,
          "y": -0.725,
          "label": "0.5 M"
        },
        {
          "x": 0.325,
          "y": -0.730,
          "label": "0.5 M"
        },
        {
          "x": 0.65,
          "y": -0.745,
          "label": "1.0 M"
        },
        {
          "x": 0.65,
          "y": -0.760,
          "label": "1.0 M"
        }
      ]
    }
  ]
}

File: pitting_potential_plots/tabularized/tabularized_paper_75_page_0010_item_0001.json
{
  "schema_version": 2,
  "paper_reference": "75",
  "source_chart_manifest": "paper_75_charts.json",
  "plot_metadata": {
    "chart_id": "page_0010_item_0001",
    "image_path": "images/6b19ba1702f33c9b4d5ccb7bf0e9a35fbe799e244e2455a1fecb30a4411b2296.jpg",
    "caption": "Fig. 3. Pitting potentials for aluminum as a function of pH in 0.1 and 1 M chloride solutions.",
    "relevant_panels": [],
    "target_series": [
      "E_pit in 0.1 M Cl\u207b",
      "E_pit in 1 M Cl\u207b"
    ],
    "reason_code": "direct_pitting_potential_plot",
    "reason": "Aluminum pitting potential E_pit is directly plotted against pH for two chloride concentrations.",
    "confidence": 0.99,
    "x_axis": {
      "label": "pH",
      "unit": "",
      "scale": "linear"
    },
    "y_axis": {
      "label": "E_pit",
      "unit": "V vs. S.C.E.",
      "scale": "linear"
    }
  },
  "digitization_status": "complete",
  "digitization_notes": [],
  "plot_data": [
    {
      "series_id": "E_pit_in_0_1_M_Cl_minus",
      "tags": [
        {
          "name": "material",
          "value": "aluminum"
        },
        {
          "name": "chloride_concentration",
          "value": "0.1 M Cl⁻"
        },
        {
          "name": "marker_style",
          "value": "open square"
        }
      ],
      "x_axis": {
        "label": "pH",
        "type": "numeric",
        "unit": "",
        "scale": "linear",
        "is_target": false
      },
      "y_axis": {
        "label": "E_pit",
        "type": "numeric",
        "unit": "V vs. S.C.E.",
        "scale": "linear",
        "is_target": true
      },
      "data_points": [
        {
          "x": 4.0,
          "y": -0.680
        },
        {
          "x": 5.8,
          "y": -0.685
        },
        {
          "x": 8.1,
          "y": -0.675
        },
        {
          "x": 9.0,
          "y": -0.650
        },
        {
          "x": 9.45,
          "y": -0.600
        }
      ]
    },
    {
      "series_id": "E_pit_in_1_M_Cl_minus",
      "tags": [
        {
          "name": "material",
          "value": "aluminum"
        },
        {
          "name": "chloride_concentration",
          "value": "1 M Cl⁻"
        },
        {
          "name": "marker_style",
          "value": "open circle"
        }
      ],
      "x_axis": {
        "label": "pH",
        "type": "numeric",
        "unit": "",
        "scale": "linear",
        "is_target": false
      },
      "y_axis": {
        "label": "E_pit",
        "type": "numeric",
        "unit": "V vs. S.C.E.",
        "scale": "linear",
        "is_target": true
      },
      "data_points": [
        {
          "x": 4.0,
          "y": -0.770
        },
        {
          "x": 5.8,
          "y": -0.760
        },
        {
          "x": 5.8,
          "y": -0.745
        },
        {
          "x": 8.1,
          "y": -0.760
        },
        {
          "x": 10.2,
          "y": -0.720
        }
      ]
    }
  ]
}

File: pitting_potential_plots/tabularized/tabularized_paper_76_page_0002_item_0013.json
{
  "schema_version": 2,
  "paper_reference": "76",
  "source_chart_manifest": "paper_76_charts.json",
  "plot_metadata": {
    "chart_id": "page_0002_item_0013",
    "image_path": "images/2720371c84cba11103f204dbd2ffc890bae0e2dd3261609516a6c672d517f76a.jpg",
    "caption": "FIGURE 2 \u2014 Effect of N content on the potentiokinetic potential of pit nucleation.",
    "relevant_panels": [],
    "target_series": [
      "E_np in 0.1 N NaCl",
      "E_np in 0.05 N NaCl",
      "E_np in 0.01 N NaCl"
    ],
    "reason_code": "direct_pitting_potential_plot",
    "reason": "Potentiokinetic pit-nucleation potential E_np is directly plotted against nitrogen content for three chloride concentrations.",
    "confidence": 0.99,
    "x_axis": {
      "label": "% N",
      "unit": "%",
      "scale": "linear"
    },
    "y_axis": {
      "label": "E_np",
      "unit": "mV_H",
      "scale": "linear"
    }
  },
  "digitization_status": "complete",
  "digitization_notes": [],
  "plot_data": [
    {
      "series_id": "E_np_in_0_1_N_NaCl",
      "tags": [
        {
          "name": "alloy",
          "value": "18Cr - 5Ni - 10Mn"
        },
        {
          "name": "condition",
          "value": "quenched 1120°C/aq"
        },
        {
          "name": "electrolyte",
          "value": "0.1 N H2SO4 + 0.1 N NaCl"
        },
        {
          "name": "marker_style",
          "value": "filled circle"
        }
      ],
      "x_axis": {
        "label": "% N",
        "type": "numeric",
        "unit": "%",
        "scale": "linear",
        "is_target": false
      },
      "y_axis": {
        "label": "E_np",
        "type": "numeric",
        "unit": "mV_H",
        "scale": "linear",
        "is_target": true
      },
      "data_points": [
        {
          "x": 0.072,
          "y": 350.0
        },
        {
          "x": 0.122,
          "y": 495.0
        },
        {
          "x": 0.168,
          "y": 480.0
        },
        {
          "x": 0.252,
          "y": 570.0
        },
        {
          "x": 0.350,
          "y": 680.0
        }
      ]
    },
    {
      "series_id": "E_np_in_0_05_N_NaCl",
      "tags": [
        {
          "name": "alloy",
          "value": "18Cr - 5Ni - 10Mn"
        },
        {
          "name": "condition",
          "value": "quenched 1120°C/aq"
        },
        {
          "name": "electrolyte",
          "value": "0.1 N H2SO4 + 0.05 N NaCl"
        },
        {
          "name": "marker_style",
          "value": "filled triangle"
        }
      ],
      "x_axis": {
        "label": "% N",
        "type": "numeric",
        "unit": "%",
        "scale": "linear",
        "is_target": false
      },
      "y_axis": {
        "label": "E_np",
        "type": "numeric",
        "unit": "mV_H",
        "scale": "linear",
        "is_target": true
      },
      "data_points": [
        {
          "x": 0.072,
          "y": 578.0
        },
        {
          "x": 0.122,
          "y": 648.0
        },
        {
          "x": 0.168,
          "y": 688.0
        },
        {
          "x": 0.252,
          "y": 930.0
        },
        {
          "x": 0.350,
          "y": 918.0
        }
      ]
    },
    {
      "series_id": "E_np_in_0_01_N_NaCl",
      "tags": [
        {
          "name": "alloy",
          "value": "18Cr - 5Ni - 10Mn"
        },
        {
          "name": "condition",
          "value": "quenched 1120°C/aq"
        },
        {
          "name": "electrolyte",
          "value": "0.1 N H2SO4 + 0.01 N NaCl"
        },
        {
          "name": "marker_style",
          "value": "filled square"
        }
      ],
      "x_axis": {
        "label": "% N",
        "type": "numeric",
        "unit": "%",
        "scale": "linear",
        "is_target": false
      },
      "y_axis": {
        "label": "E_np",
        "type": "numeric",
        "unit": "mV_H",
        "scale": "linear",
        "is_target": true
      },
      "data_points": [
        {
          "x": 0.072,
          "y": 1150.0,
          "label": "no pitting"
        },
        {
          "x": 0.122,
          "y": 1150.0,
          "label": "no pitting"
        },
        {
          "x": 0.168,
          "y": 1150.0,
          "label": "no pitting"
        },
        {
          "x": 0.252,
          "y": 1150.0,
          "label": "no pitting"
        },
        {
          "x": 0.350,
          "y": 1150.0,
          "label": "no pitting"
        }
      ]
    }
  ]
}

File: pitting_potential_plots/tabularized/tabularized_paper_76_page_0003_item_0010.json
{
  "schema_version": 2,
  "paper_reference": "76",
  "source_chart_manifest": "paper_76_charts.json",
  "plot_metadata": {
    "chart_id": "page_0003_item_0010",
    "image_path": "images/b5f5be906983ed5913dedab5dbdd10f65af9eec509d59cf8d17f0b1210a14077.jpg",
    "caption": "FIGURE 4 \u2014 Effect of N content in steel on potentiokinetic $\\varepsilon _ { n \\mathbf { p } } ^ { \\prime }$ and $\\theta _ { \\mathsf { n p } }$ values.",
    "relevant_panels": [],
    "target_series": [
      "Potentiokinetic E'_np",
      "E_np upper boundary",
      "E_np lower boundary"
    ],
    "reason_code": "direct_pitting_potential_plot",
    "reason": "Pit-nucleation potentials E_np and E'_np are directly plotted against nitrogen content.",
    "confidence": 0.99,
    "x_axis": {
      "label": "% N",
      "unit": "%",
      "scale": "linear"
    },
    "y_axis": {
      "label": "E_np",
      "unit": "mV_H",
      "scale": "linear"
    }
  },
  "digitization_status": "complete",
  "digitization_notes": [],
  "plot_data": [
    {
      "series_id": "Potentiokinetic_E_prime_np",
      "tags": [
        {
          "name": "alloy",
          "value": "18Cr - 5Ni - 10Mn"
        },
        {
          "name": "electrolyte",
          "value": "0.1 N H2SO4 + 0.05 N NaCl"
        },
        {
          "name": "marker_style",
          "value": "open triangle"
        }
      ],
      "x_axis": {
        "label": "% N",
        "type": "numeric",
        "unit": "%",
        "scale": "linear",
        "is_target": false
      },
      "y_axis": {
        "label": "E_np",
        "type": "numeric",
        "unit": "mV_H",
        "scale": "linear",
        "is_target": true
      },
      "data_points": [
        {
          "x": 0.072,
          "y": 578.0
        },
        {
          "x": 0.122,
          "y": 628.0
        },
        {
          "x": 0.168,
          "y": 698.0
        },
        {
          "x": 0.252,
          "y": 955.0
        },
        {
          "x": 0.350,
          "y": 935.0
        }
      ]
    },
    {
      "series_id": "E_np_upper_boundary",
      "tags": [
        {
          "name": "alloy",
          "value": "18Cr - 5Ni - 10Mn"
        },
        {
          "name": "electrolyte",
          "value": "0.1 N H2SO4 + 0.05 N NaCl"
        },
        {
          "name": "formula",
          "value": "E_np = 772 * N(%) + 91"
        }
      ],
      "x_axis": {
        "label": "% N",
        "type": "numeric",
        "unit": "%",
        "scale": "linear",
        "is_target": false
      },
      "y_axis": {
        "label": "E_np",
        "type": "numeric",
        "unit": "mV_H",
        "scale": "linear",
        "is_target": true
      },
      "data_points": [
        {
          "x": 0.0,
          "y": 91.0
        },
        {
          "x": 0.4,
          "y": 400.0
        }
      ]
    },
    {
      "series_id": "E_np_lower_boundary",
      "tags": [
        {
          "name": "alloy",
          "value": "18Cr - 5Ni - 10Mn"
        },
        {
          "name": "electrolyte",
          "value": "0.1 N H2SO4 + 0.05 N NaCl"
        },
        {
          "name": "formula",
          "value": "E_np = 695 * N(%) + 74"
        }
      ],
      "x_axis": {
        "label": "% N",
        "type": "numeric",
        "unit": "%",
        "scale": "linear",
        "is_target": false
      },
      "y_axis": {
        "label": "E_np",
        "type": "numeric",
        "unit": "mV_H",
        "scale": "linear",
        "is_target": true
      },
      "data_points": [
        {
          "x": 0.0,
          "y": 74.0
        },
        {
          "x": 0.4,
          "y": 352.0
        }
      ]
    }
  ]
}

File: pitting_potential_plots/tabularized/tabularized_paper_7_page_0002_item_0001.json
{
  "schema_version": 2,
  "paper_reference": "7",
  "source_chart_manifest": "paper_7_charts.json",
  "plot_metadata": {
    "chart_id": "page_0002_item_0001",
    "image_path": "images/99ec75e247fdc5360d77639f2ec646a5ab99f127442ca5d13a69cbf22bfbf7e1.jpg",
    "caption": "Metal analysis Fig. 1. Critical pitting potentials of 99.99% Al in 0.1M NaCl as a function of temperature.",
    "reason_code": "direct_pitting_potential_plot",
    "reason": "Critical pitting potential is directly plotted against temperature.",
    "confidence": 0.98,
    "relevant_panels": [],
    "target_series": [
      "critical pitting potential Vc"
    ],
    "x_axis": {
      "label": "Temperature",
      "unit": "°C",
      "scale": "linear"
    },
    "y_axis": {
      "label": "Vc",
      "unit": "Volts, S.H.E.",
      "scale": "linear"
    }
  },
  "digitization_status": "complete",
  "digitization_notes": [],
  "plot_data": [
    {
      "series_id": "critical_pitting_potential_Vc",
      "tags": [
        {
          "name": "material",
          "value": "99.99% Al"
        },
        {
          "name": "test_solution",
          "value": "0.1M NaCl"
        },
        {
          "name": "marker_style",
          "value": "filled circle"
        }
      ],
      "x_axis": {
        "label": "Temperature",
        "type": "numeric",
        "unit": "°C",
        "scale": "linear",
        "is_target": false
      },
      "y_axis": {
        "label": "Vc",
        "type": "numeric",
        "unit": "Volts, S.H.E.",
        "scale": "linear",
        "is_target": true
      },
      "data_points": [
        {
          "x": 0.0,
          "y": -0.402
        },
        {
          "x": 15.0,
          "y": -0.400
        },
        {
          "x": 25.0,
          "y": -0.405
        },
        {
          "x": 32.0,
          "y": -0.409
        },
        {
          "x": 40.0,
          "y": -0.420
        }
      ]
    }
  ]
}

File: pitting_potential_plots/tabularized/tabularized_paper_7_page_0003_item_0012.json
{
  "schema_version": 2,
  "paper_reference": "7",
  "source_chart_manifest": "paper_7_charts.json",
  "plot_metadata": {
    "chart_id": "page_0003_item_0012",
    "image_path": "images/89d66c77ffce47cdf9ce1160ce00434a012b2e5bcc3bce7a4397275168672172.jpg",
    "caption": "Fig. 5. Corrosion potentials of 99.99% Al in various activities of NaCI containing 5 ppm $\\mathbb { c } _ { \\pm } + \\mathrm { \\Delta } ^ { + }$ in comparison with critical pitting potentials determined by Kaesche.",
    "reason_code": "direct_pitting_potential_plot",
    "reason": "The critical pitting-potential comparison series is directly plotted against chloride activity and is separable from the corrosion-potential series.",
    "confidence": 0.98,
    "relevant_panels": [],
    "target_series": [
      "Kaesche's critical pitting potential results"
    ],
    "x_axis": {
      "label": "Cl− Activity",
      "unit": "",
      "scale": "log"
    },
    "y_axis": {
      "label": "Potential",
      "unit": "Volts, S.H.E.",
      "scale": "linear"
    }
  },
  "digitization_status": "complete",
  "digitization_notes": [],
  "plot_data": [
    {
      "series_id": "Kaesches_critical_pitting_potential_results",
      "tags": [
        {
          "name": "source",
          "value": "Kaesche"
        },
        {
          "name": "material",
          "value": "99.99% Al"
        },
        {
          "name": "marker_style",
          "value": "filled circle"
        }
      ],
      "x_axis": {
        "label": "Cl− Activity",
        "type": "numeric",
        "unit": "",
        "scale": "log",
        "is_target": false
      },
      "y_axis": {
        "label": "Potential",
        "type": "numeric",
        "unit": "Volts, S.H.E.",
        "scale": "linear",
        "is_target": true
      },
      "data_points": [
        {
          "x": 0.08,
          "y": -0.352
        },
        {
          "x": 0.08,
          "y": -0.393
        },
        {
          "x": 0.15,
          "y": -0.398
        },
        {
          "x": 0.15,
          "y": -0.408
        },
        {
          "x": 0.40,
          "y": -0.428
        },
        {
          "x": 0.55,
          "y": -0.468
        },
        {
          "x": 0.70,
          "y": -0.472
        },
        {
          "x": 0.70,
          "y": -0.482
        }
      ]
    }
  ]
}

File: pitting_potential_plots/tabularized/tabularized_paper_7_page_0003_item_0015.json
{
  "schema_version": 2,
  "paper_reference": "7",
  "source_chart_manifest": "paper_7_charts.json",
  "plot_metadata": {
    "chart_id": "page_0003_item_0015",
    "image_path": "images/42e850b08b509bd35128513358b017e37d3bd9a7d40684b0416f9e9d929f70a3.jpg",
    "caption": "Fig. 6. Critical pitting potentials, determined potentiostatically, of AI in 0.005M NaCI with ${ \\mathsf { N a s S O } } _ { 4 }$ additions, and in 0.1M NaCl with $N a N O _ { 3 }$ additions, $2 5 \\circ _ { \\bf C }$",
    "reason_code": "direct_pitting_potential_plot",
    "reason": "Critical pitting potential is directly plotted against sulfate or nitrate activity.",
    "confidence": 0.98,
    "relevant_panels": [],
    "target_series": [
      "critical pitting potential with SO4\u00b2\u2212 additions",
      "critical pitting potential with NO3\u2212 additions"
    ],
    "x_axis": {
      "label": "Activity of SO4\u00b2\u2212 or NO3\u2212",
      "unit": "",
      "scale": "log"
    },
    "y_axis": {
      "label": "Critical Potential Vc",
      "unit": "Volts, S.H.E.",
      "scale": "linear"
    }
  },
  "digitization_status": "complete",
  "digitization_notes": [],
  "plot_data": [
    {
      "series_id": "critical_pitting_potential_with_SO4_additions",
      "tags": [
        {
          "name": "addition",
          "value": "Na2SO4"
        },
        {
          "name": "base_solution",
          "value": "0.005M NaCl"
        },
        {
          "name": "temperature",
          "value": "25 °C"
        },
        {
          "name": "material",
          "value": "Al"
        },
        {
          "name": "marker_style",
          "value": "filled circle"
        }
      ],
      "x_axis": {
        "label": "Activity of SO4\u00b2\u2212 or NO3\u2212",
        "type": "numeric",
        "unit": "",
        "scale": "log",
        "is_target": false
      },
      "y_axis": {
        "label": "Critical Potential Vc",
        "type": "numeric",
        "unit": "Volts, S.H.E.",
        "scale": "linear",
        "is_target": true
      },
      "data_points": [
        {
          "x": 0.0024,
          "y": -0.095,
          "label": "0.005M"
        },
        {
          "x": 0.029,
          "y": 0.320,
          "label": "0.05M"
        },
        {
          "x": 0.048,
          "y": 0.430,
          "label": "0.1M"
        },
        {
          "x": 0.075,
          "y": 0.495,
          "label": "0.2M"
        },
        {
          "x": 0.145,
          "y": 0.640,
          "label": "0.5M"
        }
      ]
    },
    {
      "series_id": "critical_pitting_potential_with_NO3_additions",
      "tags": [
        {
          "name": "addition",
          "value": "NaNO3"
        },
        {
          "name": "base_solution",
          "value": "0.1M NaCl"
        },
        {
          "name": "temperature",
          "value": "25 °C"
        },
        {
          "name": "material",
          "value": "Al"
        },
        {
          "name": "marker_style",
          "value": "open circle"
        }
      ],
      "x_axis": {
        "label": "Activity of SO4\u00b2\u2212 or NO3\u2212",
        "type": "numeric",
        "unit": "",
        "scale": "log",
        "is_target": false
      },
      "y_axis": {
        "label": "Critical Potential Vc",
        "type": "numeric",
        "unit": "Volts, S.H.E.",
        "scale": "linear",
        "is_target": true
      },
      "data_points": [
        {
          "x": 0.142,
          "y": 0.000,
          "label": "0.2M"
        },
        {
          "x": 0.200,
          "y": 0.255,
          "label": "0.3M"
        },
        {
          "x": 0.250,
          "y": 0.580,
          "label": "0.4M"
        },
        {
          "x": 0.295,
          "y": 0.760,
          "label": "0.5M"
        }
      ]
    }
  ]
}

File: pitting_potential_plots/tabularized/tabularized_paper_80_page_0004_item_0001.json
{
  "schema_version": 2,
  "paper_reference": "80",
  "source_chart_manifest": "paper_80_charts.json",
  "plot_metadata": {
    "chart_id": "page_0004_item_0001",
    "image_path": "images/962b642f171e961d5b8fc108b3b6fcdd62b2ce14cce8c212fa9a0b5657495436.jpg",
    "caption": "Fig. 1. Pitting potentials for freshly deposited samples, $E _ { \\mathrm { p } },$ and aged samples $E _ { \\mathbf { p } } ^ { \\mathbf { a } }$ along with repassivation potentials, $\\mathbf { { { E } } _ { R } },$ for pure Al and AlNb alloys.",
    "relevant_panels": [],
    "target_series": [
      "Fresh E_p",
      "Aged E_p^a"
    ],
    "reason_code": "direct_pitting_potential_plot",
    "reason": "Fresh and aged pitting potentials are directly plotted against niobium concentration; repassivation potential is separable ancillary data.",
    "confidence": 0.99,
    "x_axis": {
      "label": "Nb Concentration",
      "unit": "at. %",
      "scale": "linear"
    },
    "y_axis": {
      "label": "Potential",
      "unit": "mV SCE",
      "scale": "linear"
    }
  },
  "digitization_status": "complete",
  "digitization_notes": [],
  "plot_data": [
    {
      "series_id": "Fresh_E_p",
      "tags": [
        {
          "name": "sample_state",
          "value": "freshly deposited"
        },
        {
          "name": "marker_style",
          "value": "open triangle"
        }
      ],
      "x_axis": {
        "label": "Nb Concentration",
        "type": "numeric",
        "unit": "at. %",
        "scale": "linear",
        "is_target": false
      },
      "y_axis": {
        "label": "Potential",
        "type": "numeric",
        "unit": "mV SCE",
        "scale": "linear",
        "is_target": true
      },
      "data_points": [
        {
          "x": 0.0,
          "y": -695.0
        },
        {
          "x": 4.5,
          "y": -185.0
        },
        {
          "x": 15.5,
          "y": 310.0
        },
        {
          "x": 21.0,
          "y": 435.0
        },
        {
          "x": 26.5,
          "y": 630.0
        },
        {
          "x": 34.8,
          "y": 675.0
        }
      ]
    },
    {
      "series_id": "Aged_E_p_a",
      "tags": [
        {
          "name": "sample_state",
          "value": "aged"
        },
        {
          "name": "marker_style",
          "value": "open circle"
        }
      ],
      "x_axis": {
        "label": "Nb Concentration",
        "type": "numeric",
        "unit": "at. %",
        "scale": "linear",
        "is_target": false
      },
      "y_axis": {
        "label": "Potential",
        "type": "numeric",
        "unit": "mV SCE",
        "scale": "linear",
        "is_target": true
      },
      "data_points": [
        {
          "x": 0.0,
          "y": -465.0
        },
        {
          "x": 0.0,
          "y": -525.0
        },
        {
          "x": 4.5,
          "y": 105.0
        },
        {
          "x": 15.5,
          "y": 745.0
        },
        {
          "x": 26.5,
          "y": 900.0
        },
        {
          "x": 26.5,
          "y": 1055.0
        },
        {
          "x": 26.5,
          "y": 1120.0
        },
        {
          "x": 26.5,
          "y": 1480.0
        }
      ]
    }
  ]
}

File: pitting_potential_plots/tabularized/tabularized_paper_80_page_0005_item_0001.json
{
  "schema_version": 2,
  "paper_reference": "80",
  "source_chart_manifest": "paper_80_charts.json",
  "plot_metadata": {
    "chart_id": "page_0005_item_0001",
    "image_path": "images/711a155508031744ff92f66bc334684f8ba65be75313f8d4785d6e1e16d7aa01.jpg",
    "caption": "Fig. 2. Pitting potentials for freshly deposited samples, $E _ { \\mathrm { p } },$ and aged samples, $E _ { \\mathbf { p } } ^ { \\mathbf { a } }$ along with repassivation potentials, $E _ { \\mathrm { { R } } },$ for pure Al and AlMo alloys.",
    "relevant_panels": [],
    "target_series": [
      "Fresh E_p",
      "Aged E_p^a"
    ],
    "reason_code": "direct_pitting_potential_plot",
    "reason": "Fresh and aged pitting potentials are directly plotted against molybdenum concentration; repassivation potential is separable ancillary data.",
    "confidence": 0.99,
    "x_axis": {
      "label": "Mo Concentration",
      "unit": "at. %",
      "scale": "linear"
    },
    "y_axis": {
      "label": "Potential",
      "unit": "mV SCE",
      "scale": "linear"
    }
  },
  "digitization_status": "complete",
  "digitization_notes": [],
  "plot_data": [
    {
      "series_id": "Fresh_E_p",
      "tags": [
        {
          "name": "sample_state",
          "value": "freshly deposited"
        },
        {
          "name": "marker_style",
          "value": "open triangle"
        }
      ],
      "x_axis": {
        "label": "Mo Concentration",
        "type": "numeric",
        "unit": "at. %",
        "scale": "linear",
        "is_target": false
      },
      "y_axis": {
        "label": "Potential",
        "type": "numeric",
        "unit": "mV SCE",
        "scale": "linear",
        "is_target": true
      },
      "data_points": [
        {
          "x": 0.0,
          "y": -695.0
        },
        {
          "x": 6.0,
          "y": 5.0
        },
        {
          "x": 10.0,
          "y": 265.0
        },
        {
          "x": 15.5,
          "y": 450.0
        },
        {
          "x": 17.0,
          "y": 530.0
        },
        {
          "x": 28.5,
          "y": 900.0
        },
        {
          "x": 28.5,
          "y": 915.0
        },
        {
          "x": 41.8,
          "y": 895.0
        }
      ]
    },
    {
      "series_id": "Aged_E_p_a",
      "tags": [
        {
          "name": "sample_state",
          "value": "aged"
        },
        {
          "name": "marker_style",
          "value": "open circle"
        }
      ],
      "x_axis": {
        "label": "Mo Concentration",
        "type": "numeric",
        "unit": "at. %",
        "scale": "linear",
        "is_target": false
      },
      "y_axis": {
        "label": "Potential",
        "type": "numeric",
        "unit": "mV SCE",
        "scale": "linear",
        "is_target": true
      },
      "data_points": [
        {
          "x": 0.0,
          "y": -465.0
        },
        {
          "x": 0.0,
          "y": -525.0
        },
        {
          "x": 6.0,
          "y": 15.0
        },
        {
          "x": 10.0,
          "y": 90.0
        },
        {
          "x": 15.5,
          "y": 450.0
        },
        {
          "x": 17.0,
          "y": 540.0
        },
        {
          "x": 18.5,
          "y": 600.0
        },
        {
          "x": 26.5,
          "y": 815.0
        },
        {
          "x": 28.5,
          "y": 850.0
        },
        {
          "x": 32.0,
          "y": 965.0
        }
      ]
    }
  ]
}
