Repository: KevinGundlach/Corrosion_Literature

File: pitting_potential_plots/tabularized/tabularized_paper_80_page_0006_item_0001.json
{
  "schema_version": 2,
  "paper_reference": "80",
  "source_chart_manifest": "paper_80_charts.json",
  "plot_metadata": {
    "chart_id": "page_0006_item_0001",
    "image_path": "images/a6974eea2e725c9597bb0b0eabfb5ebec6d2e83630a086edcf44eda047d82824.jpg",
    "caption": "Fig. 3. Pitting potentials for freshly deposited samples, $E _ { \\mathbf { p } },$ and aged samples, $E _ { \\mathbf { \\mathfrak { p } } } ^ { \\mathbf { a } }$ along with repassivation potentials, $E _ { \\mathrm { { R } } },$ for pure Al, AlV alloys, AlMn alloys, and AlW alloys.",
    "relevant_panels": [],
    "target_series": [
      "Pure Al E_p and E_p^a",
      "Al-V E_p and E_p^a",
      "Al-Mn E_p and E_p^a",
      "Al-W E_p and E_p^a"
    ],
    "reason_code": "direct_pitting_potential_plot",
    "reason": "Fresh and aged pitting potentials are directly plotted against solute concentration for Al-V, Al-Mn, and Al-W alloys.",
    "confidence": 0.99,
    "x_axis": {
      "label": "Solute Concentration",
      "unit": "at. %",
      "scale": "linear"
    },
    "y_axis": {
      "label": "Potential",
      "unit": "mV SCE",
      "scale": "linear"
    }
  },
  "digitization_status": "complete",
  "digitization_notes": [],
  "plot_data": [
    {
      "series_id": "Pure_Al_E_p_and_E_p_a",
      "tags": [
        {
          "name": "alloy_system",
          "value": "Pure Al"
        }
      ],
      "x_axis": {
        "label": "Solute Concentration",
        "type": "numeric",
        "unit": "at. %",
        "scale": "linear",
        "is_target": false
      },
      "y_axis": {
        "label": "Potential",
        "type": "numeric",
        "unit": "mV SCE",
        "scale": "linear",
        "is_target": true
      },
      "data_points": [
        {
          "x": 0.0,
          "y": -695.0,
          "label": "fresh Ep"
        },
        {
          "x": 0.0,
          "y": -465.0,
          "label": "aged Epa"
        },
        {
          "x": 0.0,
          "y": -525.0,
          "label": "aged Epa"
        }
      ]
    },
    {
      "series_id": "Al_V_E_p_and_E_p_a",
      "tags": [
        {
          "name": "alloy_system",
          "value": "Al-V"
        }
      ],
      "x_axis": {
        "label": "Solute Concentration",
        "type": "numeric",
        "unit": "at. %",
        "scale": "linear",
        "is_target": false
      },
      "y_axis": {
        "label": "Potential",
        "type": "numeric",
        "unit": "mV SCE",
        "scale": "linear",
        "is_target": true
      },
      "data_points": [
        {
          "x": 9.8,
          "y": 60.0,
          "label": "aged Epa"
        },
        {
          "x": 9.8,
          "y": 95.0,
          "label": "aged Epa"
        },
        {
          "x": 21.8,
          "y": 605.0,
          "label": "aged Epa"
        },
        {
          "x": 21.8,
          "y": 825.0,
          "label": "aged Epa"
        }
      ]
    },
    {
      "series_id": "Al_Mn_E_p_and_E_p_a",
      "tags": [
        {
          "name": "alloy_system",
          "value": "Al-Mn"
        }
      ],
      "x_axis": {
        "label": "Solute Concentration",
        "type": "numeric",
        "unit": "at. %",
        "scale": "linear",
        "is_target": false
      },
      "y_axis": {
        "label": "Potential",
        "type": "numeric",
        "unit": "mV SCE",
        "scale": "linear",
        "is_target": true
      },
      "data_points": [
        {
          "x": 6.0,
          "y": -305.0,
          "label": "aged Epa"
        },
        {
          "x": 6.0,
          "y": -345.0,
          "label": "aged Epa"
        },
        {
          "x": 11.2,
          "y": -195.0,
          "label": "aged Epa"
        },
        {
          "x": 15.8,
          "y": -165.0,
          "label": "aged Epa"
        },
        {
          "x": 15.8,
          "y": -205.0,
          "label": "aged Epa"
        }
      ]
    },
    {
      "series_id": "Al_W_E_p_and_E_p_a",
      "tags": [
        {
          "name": "alloy_system",
          "value": "Al-W"
        }
      ],
      "x_axis": {
        "label": "Solute Concentration",
        "type": "numeric",
        "unit": "at. %",
        "scale": "linear",
        "is_target": false
      },
      "y_axis": {
        "label": "Potential",
        "type": "numeric",
        "unit": "mV SCE",
        "scale": "linear",
        "is_target": true
      },
      "data_points": [
        {
          "x": 0.0,
          "y": 715.0,
          "label": "fresh Ep"
        },
        {
          "x": 2.8,
          "y": -150.0,
          "label": "fresh Ep"
        },
        {
          "x": 5.5,
          "y": -75.0,
          "label": "fresh Ep"
        },
        {
          "x": 2.8,
          "y": -270.0,
          "label": "aged Epa"
        }
      ]
    }
  ]
}

File: pitting_potential_plots/tabularized/tabularized_paper_80_page_0006_item_0002.json
{
  "schema_version": 2,
  "paper_reference": "80",
  "source_chart_manifest": "paper_80_charts.json",
  "plot_metadata": {
    "chart_id": "page_0006_item_0002",
    "image_path": "images/6e600bf7432cada511935b9ffe954bfbedee6909b202cb9169b4a67ec8c97a5e.jpg",
    "caption": "Fig. 4. Pitting potentials for freshly deposited samples, $E _ { \\mathrm { p } },$ and aged samples, $E _ { \\mathfrak { p } } ^ { \\mathrm { a } }$ along with repassivation potentials, $E _ { \\mathrm { { R } } },$ for pure Al and AlCr alloys.",
    "relevant_panels": [],
    "target_series": [
      "Fresh E_p",
      "Aged E_p^a"
    ],
    "reason_code": "direct_pitting_potential_plot",
    "reason": "Fresh and aged pitting potentials are directly plotted against chromium concentration; repassivation potential is separable ancillary data.",
    "confidence": 0.99,
    "x_axis": {
      "label": "Cr Concentration",
      "unit": "at. %",
      "scale": "linear"
    },
    "y_axis": {
      "label": "Potential",
      "unit": "mV SCE",
      "scale": "linear"
    }
  },
  "digitization_status": "complete",
  "digitization_notes": [],
  "plot_data": [
    {
      "series_id": "Fresh_E_p",
      "tags": [
        {
          "name": "sample_state",
          "value": "freshly deposited"
        },
        {
          "name": "marker_style",
          "value": "open triangle"
        }
      ],
      "x_axis": {
        "label": "Cr Concentration",
        "type": "numeric",
        "unit": "at. %",
        "scale": "linear",
        "is_target": false
      },
      "y_axis": {
        "label": "Potential",
        "type": "numeric",
        "unit": "mV SCE",
        "scale": "linear",
        "is_target": true
      },
      "data_points": [
        {
          "x": 0.0,
          "y": -695.0
        },
        {
          "x": 6.0,
          "y": -165.0
        },
        {
          "x": 10.0,
          "y": -125.0
        },
        {
          "x": 15.5,
          "y": -140.0
        },
        {
          "x": 22.0,
          "y": -110.0
        },
        {
          "x": 22.0,
          "y": -40.0
        },
        {
          "x": 26.5,
          "y": -80.0
        },
        {
          "x": 34.5,
          "y": 10.0
        },
        {
          "x": 39.0,
          "y": 435.0
        },
        {
          "x": 44.0,
          "y": 995.0
        }
      ]
    },
    {
      "series_id": "Aged_E_p_a",
      "tags": [
        {
          "name": "sample_state",
          "value": "aged"
        },
        {
          "name": "marker_style",
          "value": "open circle"
        }
      ],
      "x_axis": {
        "label": "Cr Concentration",
        "type": "numeric",
        "unit": "at. %",
        "scale": "linear",
        "is_target": false
      },
      "y_axis": {
        "label": "Potential",
        "type": "numeric",
        "unit": "mV SCE",
        "scale": "linear",
        "is_target": true
      },
      "data_points": [
        {
          "x": 0.0,
          "y": -465.0
        },
        {
          "x": 0.0,
          "y": -525.0
        },
        {
          "x": 2.8,
          "y": 25.0
        },
        {
          "x": 2.8,
          "y": -155.0
        },
        {
          "x": 12.5,
          "y": -190.0
        },
        {
          "x": 12.5,
          "y": 70.0
        },
        {
          "x": 12.5,
          "y": 315.0
        },
        {
          "x": 22.8,
          "y": -165.0
        },
        {
          "x": 22.8,
          "y": -190.0
        },
        {
          "x": 30.2,
          "y": -305.0
        },
        {
          "x": 30.2,
          "y": 520.0
        }
      ]
    }
  ]
}

File: pitting_potential_plots/tabularized/tabularized_paper_81_page_0002_item_0002.json
{
  "schema_version": 2,
  "paper_reference": "81",
  "source_chart_manifest": "paper_81_charts.json",
  "plot_metadata": {
    "chart_id": "page_0002_item_0002",
    "image_path": "images/fd1440b787fc68a51cd90d237d974157958e1fcba9737204bf8db8ea55088334.jpg",
    "caption": "FiG. 1. Critical pitting potentials of $1 8 \\% \\mathbf { C r },$ 10%Ni, Re stainless steels in 0\u00b71N NaCl.",
    "relevant_panels": [],
    "target_series": [
      "Critical pitting potential at 0\u00b0C",
      "Critical pitting potential at 25\u00b0C"
    ],
    "reason_code": "direct_pitting_potential_plot",
    "reason": "Critical pitting potential is directly plotted against rhenium content at 0 and 25 \u00b0C.",
    "confidence": 0.99,
    "x_axis": {
      "label": "Wt. Percent Rhenium",
      "unit": "wt. %",
      "scale": "linear"
    },
    "y_axis": {
      "label": "Potential",
      "unit": "Volts, Std. H\u2082 Scale",
      "scale": "linear"
    }
  },
  "digitization_status": "complete",
  "digitization_notes": [],
  "plot_data": [
    {
      "series_id": "Critical_pitting_potential_at_0_deg_C",
      "tags": [
        {
          "name": "temperature",
          "value": "0 °C"
        },
        {
          "name": "material",
          "value": "18% Cr, 10% Ni, Re stainless steels"
        },
        {
          "name": "electrolyte",
          "value": "0.1N NaCl"
        },
        {
          "name": "marker_style",
          "value": "filled circle"
        }
      ],
      "x_axis": {
        "label": "Wt. Percent Rhenium",
        "type": "numeric",
        "unit": "wt. %",
        "scale": "linear",
        "is_target": false
      },
      "y_axis": {
        "label": "Potential",
        "type": "numeric",
        "unit": "Volts, Std. H₂ Scale",
        "scale": "linear",
        "is_target": true
      },
      "data_points": [
        {
          "x": 0.0,
          "y": 0.748
        },
        {
          "x": 0.87,
          "y": 0.702
        },
        {
          "x": 1.83,
          "y": 0.672
        }
      ]
    },
    {
      "series_id": "Critical_pitting_potential_at_25_deg_C",
      "tags": [
        {
          "name": "temperature",
          "value": "25 °C"
        },
        {
          "name": "material",
          "value": "18% Cr, 10% Ni, Re stainless steels"
        },
        {
          "name": "electrolyte",
          "value": "0.1N NaCl"
        },
        {
          "name": "marker_style",
          "value": "filled circle"
        }
      ],
      "x_axis": {
        "label": "Wt. Percent Rhenium",
        "type": "numeric",
        "unit": "wt. %",
        "scale": "linear",
        "is_target": false
      },
      "y_axis": {
        "label": "Potential",
        "type": "numeric",
        "unit": "Volts, Std. H₂ Scale",
        "scale": "linear",
        "is_target": true
      },
      "data_points": [
        {
          "x": 0.0,
          "y": 0.355
        },
        {
          "x": 0.87,
          "y": 0.375
        },
        {
          "x": 1.83,
          "y": 0.588
        }
      ]
    }
  ]
}

File: pitting_potential_plots/tabularized/tabularized_paper_81_page_0003_item_0001.json
{
  "schema_version": 2,
  "paper_reference": "81",
  "source_chart_manifest": "paper_81_charts.json",
  "plot_metadata": {
    "chart_id": "page_0003_item_0001",
    "image_path": "images/b5f34e958cbf10c126b9a54c01144b80455a81f6b60a6fd0880471eb82179078.jpg",
    "caption": "FiG. 2. Critical pitting potentials of $1 8 \\% \\mathrm { { C r }, 1 0 \\% N i }$ Re stainless steels in0\u00b71N NaBr.",
    "relevant_panels": [],
    "target_series": [
      "Critical pitting potential at 0\u00b0C",
      "Critical pitting potential at 25\u00b0C"
    ],
    "reason_code": "direct_pitting_potential_plot",
    "reason": "Critical pitting potential is directly plotted against rhenium content at 0 and 25 \u00b0C.",
    "confidence": 0.99,
    "x_axis": {
      "label": "Wt. Percent Rhenium",
      "unit": "wt. %",
      "scale": "linear"
    },
    "y_axis": {
      "label": "Potential",
      "unit": "Volts, Std. H\u2082 Scale",
      "scale": "linear"
    }
  },
  "digitization_status": "complete",
  "digitization_notes": [],
  "plot_data": [
    {
      "series_id": "Critical_pitting_potential_at_0_deg_C",
      "tags": [
        {
          "name": "temperature",
          "value": "0 °C"
        },
        {
          "name": "material",
          "value": "18% Cr, 10% Ni, Re stainless steels"
        },
        {
          "name": "electrolyte",
          "value": "0.1N NaBr"
        },
        {
          "name": "marker_style",
          "value": "filled circle"
        }
      ],
      "x_axis": {
        "label": "Wt. Percent Rhenium",
        "type": "numeric",
        "unit": "wt. %",
        "scale": "linear",
        "is_target": false
      },
      "y_axis": {
        "label": "Potential",
        "type": "numeric",
        "unit": "Volts, Std. H₂ Scale",
        "scale": "linear",
        "is_target": true
      },
      "data_points": [
        {
          "x": 0.0,
          "y": 0.458
        },
        {
          "x": 0.87,
          "y": 0.435
        },
        {
          "x": 1.83,
          "y": 0.428
        }
      ]
    },
    {
      "series_id": "Critical_pitting_potential_at_25_deg_C",
      "tags": [
        {
          "name": "temperature",
          "value": "25 °C"
        },
        {
          "name": "material",
          "value": "18% Cr, 10% Ni, Re stainless steels"
        },
        {
          "name": "electrolyte",
          "value": "0.1N NaBr"
        },
        {
          "name": "marker_style",
          "value": "filled circle"
        }
      ],
      "x_axis": {
        "label": "Wt. Percent Rhenium",
        "type": "numeric",
        "unit": "wt. %",
        "scale": "linear",
        "is_target": false
      },
      "y_axis": {
        "label": "Potential",
        "type": "numeric",
        "unit": "Volts, Std. H₂ Scale",
        "scale": "linear",
        "is_target": true
      },
      "data_points": [
        {
          "x": 0.0,
          "y": 0.542
        },
        {
          "x": 0.87,
          "y": 0.552
        },
        {
          "x": 1.83,
          "y": 0.630
        }
      ]
    }
  ]
}

File: pitting_potential_plots/tabularized/tabularized_paper_83_page_0004_item_0003.json
{
  "schema_version": 2,
  "paper_reference": "83",
  "source_chart_manifest": "paper_83_charts.json",
  "plot_metadata": {
    "chart_id": "page_0004_item_0003",
    "image_path": "images/b8d736b09cc2c9b495fdb6ea810216cae6e1f0d6cb7fb2de7e6e02d22da85ae6.jpg",
    "caption": "FIGURE 6 Z curves of austenitic stainless steels",
    "relevant_panels": [],
    "target_series": [
      "316L pitting potential",
      "317L pitting potential",
      "904L pitting potential",
      "254SMO pitting potential"
    ],
    "reason_code": "direct_pitting_potential_plot",
    "reason": "The Z curves directly plot the pitting-potential branches against temperature; transpassive and repassivation branches are separable ancillary data.",
    "confidence": 0.94,
    "x_axis": {
      "label": "Temperature",
      "unit": "\u00b0C",
      "scale": "linear"
    },
    "y_axis": {
      "label": "Potential",
      "unit": "V",
      "scale": "linear"
    }
  },
  "digitization_status": "complete",
  "digitization_notes": [],
  "plot_data": [
    {
      "series_id": "316L_pitting_potential",
      "tags": [
        {
          "name": "alloy_grade",
          "value": "316L"
        },
        {
          "name": "marker_style",
          "value": "filled square"
        }
      ],
      "x_axis": {
        "label": "Temperature",
        "type": "numeric",
        "unit": "°C",
        "scale": "linear",
        "is_target": false
      },
      "y_axis": {
        "label": "Potential",
        "type": "numeric",
        "unit": "V",
        "scale": "linear",
        "is_target": true
      },
      "data_points": [
        {
          "x": 0.5,
          "y": 1.300
        },
        {
          "x": 3.5,
          "y": 1.275
        },
        {
          "x": 5.5,
          "y": 1.270
        },
        {
          "x": 6.0,
          "y": 0.850
        },
        {
          "x": 6.0,
          "y": 0.745
        },
        {
          "x": 7.0,
          "y": 0.700
        },
        {
          "x": 7.0,
          "y": 0.640
        },
        {
          "x": 8.0,
          "y": 0.645
        },
        {
          "x": 10.0,
          "y": 0.565
        },
        {
          "x": 13.0,
          "y": 0.505
        },
        {
          "x": 13.0,
          "y": 0.485
        },
        {
          "x": 15.0,
          "y": 0.545
        },
        {
          "x": 15.0,
          "y": 0.505
        },
        {
          "x": 17.0,
          "y": 0.430
        },
        {
          "x": 19.0,
          "y": 0.465
        },
        {
          "x": 19.0,
          "y": 0.388
        },
        {
          "x": 20.0,
          "y": 0.390
        },
        {
          "x": 20.0,
          "y": 0.440
        },
        {
          "x": 24.0,
          "y": 0.385
        },
        {
          "x": 24.0,
          "y": 0.350
        }
      ]
    },
    {
      "series_id": "317L_pitting_potential",
      "tags": [
        {
          "name": "alloy_grade",
          "value": "317L"
        },
        {
          "name": "marker_style",
          "value": "filled circle"
        }
      ],
      "x_axis": {
        "label": "Temperature",
        "type": "numeric",
        "unit": "°C",
        "scale": "linear",
        "is_target": false
      },
      "y_axis": {
        "label": "Potential",
        "type": "numeric",
        "unit": "V",
        "scale": "linear",
        "is_target": true
      },
      "data_points": [
        {
          "x": 15.0,
          "y": 1.195
        },
        {
          "x": 15.0,
          "y": 1.135
        },
        {
          "x": 19.0,
          "y": 1.150
        },
        {
          "x": 19.0,
          "y": 1.135
        },
        {
          "x": 20.0,
          "y": 1.115
        },
        {
          "x": 22.0,
          "y": 1.110
        },
        {
          "x": 23.0,
          "y": 1.100
        },
        {
          "x": 27.0,
          "y": 0.880
        },
        {
          "x": 27.0,
          "y": 0.800
        },
        {
          "x": 27.0,
          "y": 0.620
        },
        {
          "x": 29.0,
          "y": 0.745
        },
        {
          "x": 29.0,
          "y": 0.620
        },
        {
          "x": 29.0,
          "y": 0.500
        },
        {
          "x": 35.0,
          "y": 0.500
        },
        {
          "x": 40.0,
          "y": 0.600
        },
        {
          "x": 40.0,
          "y": 0.445
        },
        {
          "x": 40.0,
          "y": 0.400
        },
        {
          "x": 45.0,
          "y": 0.430
        },
        {
          "x": 45.0,
          "y": 0.345
        },
        {
          "x": 50.0,
          "y": 0.330
        },
        {
          "x": 50.0,
          "y": 0.315
        },
        {
          "x": 50.0,
          "y": 0.295
        },
        {
          "x": 50.0,
          "y": 0.260
        }
      ]
    },
    {
      "series_id": "904L_pitting_potential",
      "tags": [
        {
          "name": "alloy_grade",
          "value": "904L"
        },
        {
          "name": "marker_style",
          "value": "filled triangle"
        }
      ],
      "x_axis": {
        "label": "Temperature",
        "type": "numeric",
        "unit": "°C",
        "scale": "linear",
        "is_target": false
      },
      "y_axis": {
        "label": "Potential",
        "type": "numeric",
        "unit": "V",
        "scale": "linear",
        "is_target": true
      },
      "data_points": [
        {
          "x": 40.0,
          "y": 1.035
        },
        {
          "x": 45.0,
          "y": 1.020
        },
        {
          "x": 49.5,
          "y": 1.015
        },
        {
          "x": 54.0,
          "y": 0.990
        },
        {
          "x": 54.0,
          "y": 0.950
        },
        {
          "x": 54.0,
          "y": 0.925
        },
        {
          "x": 55.0,
          "y": 0.950
        },
        {
          "x": 55.0,
          "y": 0.915
        },
        {
          "x": 55.0,
          "y": 0.845
        },
        {
          "x": 55.0,
          "y": 0.495
        },
        {
          "x": 60.0,
          "y": 0.765
        },
        {
          "x": 60.0,
          "y": 0.685
        },
        {
          "x": 60.0,
          "y": 0.595
        },
        {
          "x": 60.0,
          "y": 0.550
        },
        {
          "x": 65.0,
          "y": 0.605
        },
        {
          "x": 65.0,
          "y": 0.530
        },
        {
          "x": 65.0,
          "y": 0.470
        },
        {
          "x": 70.0,
          "y": 0.345
        },
        {
          "x": 70.0,
          "y": 0.320
        },
        {
          "x": 75.0,
          "y": 0.385
        },
        {
          "x": 75.0,
          "y": 0.355
        },
        {
          "x": 80.0,
          "y": 0.405
        },
        {
          "x": 80.0,
          "y": 0.240
        }
      ]
    },
    {
      "series_id": "254SMO_pitting_potential",
      "tags": [
        {
          "name": "alloy_grade",
          "value": "254SMO"
        },
        {
          "name": "marker_style",
          "value": "open circle"
        }
      ],
      "x_axis": {
        "label": "Temperature",
        "type": "numeric",
        "unit": "°C",
        "scale": "linear",
        "is_target": false
      },
      "y_axis": {
        "label": "Potential",
        "type": "numeric",
        "unit": "V",
        "scale": "linear",
        "is_target": true
      },
      "data_points": [
        {
          "x": 82.0,
          "y": 1.065
        },
        {
          "x": 83.0,
          "y": 1.025
        },
        {
          "x": 85.0,
          "y": 1.035
        },
        {
          "x": 86.0,
          "y": 1.045
        },
        {
          "x": 86.0,
          "y": 0.860
        },
        {
          "x": 87.0,
          "y": 0.690
        },
        {
          "x": 87.0,
          "y": 0.590
        },
        {
          "x": 88.0,
          "y": 0.580
        },
        {
          "x": 89.0,
          "y": 0.770
        },
        {
          "x": 90.0,
          "y": 0.670
        },
        {
          "x": 92.0,
          "y": 0.580
        },
        {
          "x": 93.0,
          "y": 0.615
        },
        {
          "x": 94.0,
          "y": 0.638
        },
        {
          "x": 95.0,
          "y": 0.590
        },
        {
          "x": 95.0,
          "y": 0.750
        }
      ]
    }
  ]
}

File: pitting_potential_plots/tabularized/tabularized_paper_83_page_0004_item_0007.json
{
  "schema_version": 2,
  "paper_reference": "83",
  "source_chart_manifest": "paper_83_charts.json",
  "plot_metadata": {
    "chart_id": "page_0004_item_0007",
    "image_path": "images/7f3993fc724265469066abf7f5e6344fd362a2c7fc2ae775ebab1eded2809fd2.jpg",
    "caption": "FIGURE 7 Z curves of 904L with different scanning rate",
    "relevant_panels": [],
    "target_series": [
      "904L pitting potential at 30 mV/min",
      "904L pitting potential at 10 mV/min"
    ],
    "reason_code": "direct_pitting_potential_plot",
    "reason": "The Z curves directly plot 904L pitting-potential branches against temperature for two potential scan rates.",
    "confidence": 0.94,
    "x_axis": {
      "label": "Temperature",
      "unit": "\u00b0C",
      "scale": "linear"
    },
    "y_axis": {
      "label": "Potential",
      "unit": "V",
      "scale": "linear"
    }
  },
  "digitization_status": "complete",
  "digitization_notes": [],
  "plot_data": [
    {
      "series_id": "904L_pitting_potential_at_30_mV_min",
      "tags": [
        {
          "name": "alloy_grade",
          "value": "904L"
        },
        {
          "name": "scan_rate",
          "value": "30 mV/min"
        },
        {
          "name": "marker_style",
          "value": "filled circle"
        }
      ],
      "x_axis": {
        "label": "Temperature",
        "type": "numeric",
        "unit": "°C",
        "scale": "linear",
        "is_target": false
      },
      "y_axis": {
        "label": "Potential",
        "type": "numeric",
        "unit": "V",
        "scale": "linear",
        "is_target": true
      },
      "data_points": [
        {
          "x": 40.0,
          "y": 1.035
        },
        {
          "x": 48.0,
          "y": 1.020
        },
        {
          "x": 52.2,
          "y": 1.015
        },
        {
          "x": 55.5,
          "y": 0.990
        },
        {
          "x": 55.5,
          "y": 0.950
        },
        {
          "x": 55.5,
          "y": 0.930
        },
        {
          "x": 55.5,
          "y": 0.870
        },
        {
          "x": 56.5,
          "y": 0.950
        },
        {
          "x": 56.5,
          "y": 0.915
        },
        {
          "x": 56.5,
          "y": 0.845
        },
        {
          "x": 55.0,
          "y": 0.495
        },
        {
          "x": 57.0,
          "y": 0.685
        },
        {
          "x": 60.0,
          "y": 0.765
        },
        {
          "x": 60.0,
          "y": 0.600
        },
        {
          "x": 60.0,
          "y": 0.550
        },
        {
          "x": 65.0,
          "y": 0.605
        },
        {
          "x": 65.0,
          "y": 0.530
        },
        {
          "x": 65.0,
          "y": 0.470
        },
        {
          "x": 70.0,
          "y": 0.345
        },
        {
          "x": 70.0,
          "y": 0.320
        },
        {
          "x": 75.0,
          "y": 0.380
        },
        {
          "x": 75.0,
          "y": 0.355
        },
        {
          "x": 80.0,
          "y": 0.405
        },
        {
          "x": 80.0,
          "y": 0.240
        }
      ]
    },
    {
      "series_id": "904L_pitting_potential_at_10_mV_min",
      "tags": [
        {
          "name": "alloy_grade",
          "value": "904L"
        },
        {
          "name": "scan_rate",
          "value": "10 mV/min"
        },
        {
          "name": "marker_style",
          "value": "open square"
        }
      ],
      "x_axis": {
        "label": "Temperature",
        "type": "numeric",
        "unit": "°C",
        "scale": "linear",
        "is_target": false
      },
      "y_axis": {
        "label": "Potential",
        "type": "numeric",
        "unit": "V",
        "scale": "linear",
        "is_target": true
      },
      "data_points": [
        {
          "x": 38.0,
          "y": 1.015
        },
        {
          "x": 44.0,
          "y": 1.015
        },
        {
          "x": 48.5,
          "y": 1.010
        },
        {
          "x": 49.5,
          "y": 1.005
        },
        {
          "x": 52.5,
          "y": 0.790
        },
        {
          "x": 52.5,
          "y": 0.760
        },
        {
          "x": 53.5,
          "y": 0.780
        },
        {
          "x": 53.5,
          "y": 0.480
        },
        {
          "x": 57.5,
          "y": 0.795
        },
        {
          "x": 57.5,
          "y": 0.610
        },
        {
          "x": 57.5,
          "y": 0.425
        },
        {
          "x": 62.0,
          "y": 0.605
        },
        {
          "x": 62.0,
          "y": 0.570
        },
        {
          "x": 62.0,
          "y": 0.405
        },
        {
          "x": 62.0,
          "y": 0.370
        },
        {
          "x": 66.0,
          "y": 0.600
        },
        {
          "x": 66.0,
          "y": 0.490
        },
        {
          "x": 66.0,
          "y": 0.440
        },
        {
          "x": 66.0,
          "y": 0.380
        }
      ]
    }
  ]
}

File: pitting_potential_plots/tabularized/tabularized_paper_83_page_0005_item_0005.json
{
  "schema_version": 2,
  "paper_reference": "83",
  "source_chart_manifest": "paper_83_charts.json",
  "plot_metadata": {
    "chart_id": "page_0005_item_0005",
    "image_path": "images/e9ed661de13c80e2a63deea857f2892880028a6e5f14ce268f5ec7429a5f921b.jpg",
    "caption": "FIGURE 8 Z curves of 254SMO in 1 M and 3 M NaCl",
    "relevant_panels": [],
    "target_series": [
      "254SMO pitting potential in 3 M NaCl",
      "254SMO pitting potential in 1 M NaCl"
    ],
    "reason_code": "direct_pitting_potential_plot",
    "reason": "The Z curves directly plot 254SMO pitting-potential branches against temperature for two chloride concentrations.",
    "confidence": 0.94,
    "x_axis": {
      "label": "Temperature",
      "unit": "\u00b0C",
      "scale": "linear"
    },
    "y_axis": {
      "label": "Potential",
      "unit": "V",
      "scale": "linear"
    }
  },
  "digitization_status": "complete",
  "digitization_notes": [],
  "plot_data": [
    {
      "series_id": "254SMO_pitting_potential_in_3_M_NaCl",
      "tags": [
        {
          "name": "alloy_grade",
          "value": "254SMO"
        },
        {
          "name": "solution",
          "value": "3 M NaCl"
        },
        {
          "name": "marker_style",
          "value": "filled square"
        }
      ],
      "x_axis": {
        "label": "Temperature",
        "type": "numeric",
        "unit": "°C",
        "scale": "linear",
        "is_target": false
      },
      "y_axis": {
        "label": "Potential",
        "type": "numeric",
        "unit": "V",
        "scale": "linear",
        "is_target": true
      },
      "data_points": [
        {
          "x": 70.0,
          "y": 1.018
        },
        {
          "x": 80.0,
          "y": 1.010
        },
        {
          "x": 81.0,
          "y": 1.012
        },
        {
          "x": 81.0,
          "y": 0.938
        },
        {
          "x": 82.0,
          "y": 0.855
        },
        {
          "x": 82.0,
          "y": 0.785
        },
        {
          "x": 82.0,
          "y": 0.620
        },
        {
          "x": 82.0,
          "y": 0.560
        },
        {
          "x": 83.0,
          "y": 0.852
        },
        {
          "x": 85.0,
          "y": 0.760
        },
        {
          "x": 85.0,
          "y": 0.710
        },
        {
          "x": 85.0,
          "y": 0.545
        },
        {
          "x": 87.5,
          "y": 0.742
        },
        {
          "x": 87.5,
          "y": 0.515
        },
        {
          "x": 87.5,
          "y": 0.475
        },
        {
          "x": 90.0,
          "y": 0.600
        },
        {
          "x": 90.0,
          "y": 0.488
        },
        {
          "x": 95.0,
          "y": 0.375
        },
        {
          "x": 95.0,
          "y": 0.332
        },
        {
          "x": 95.0,
          "y": 0.325
        }
      ]
    },
    {
      "series_id": "254SMO_pitting_potential_in_1_M_NaCl",
      "tags": [
        {
          "name": "alloy_grade",
          "value": "254SMO"
        },
        {
          "name": "solution",
          "value": "1 M NaCl"
        },
        {
          "name": "marker_style",
          "value": "open square"
        }
      ],
      "x_axis": {
        "label": "Temperature",
        "type": "numeric",
        "unit": "°C",
        "scale": "linear",
        "is_target": false
      },
      "y_axis": {
        "label": "Potential",
        "type": "numeric",
        "unit": "V",
        "scale": "linear",
        "is_target": true
      },
      "data_points": [
        {
          "x": 79.0,
          "y": 1.060
        },
        {
          "x": 83.0,
          "y": 1.020
        },
        {
          "x": 85.0,
          "y": 1.032
        },
        {
          "x": 86.0,
          "y": 1.040
        },
        {
          "x": 86.0,
          "y": 0.860
        },
        {
          "x": 87.0,
          "y": 0.690
        },
        {
          "x": 87.0,
          "y": 0.590
        },
        {
          "x": 88.0,
          "y": 0.580
        },
        {
          "x": 89.0,
          "y": 0.770
        },
        {
          "x": 90.0,
          "y": 0.670
        },
        {
          "x": 92.0,
          "y": 0.580
        },
        {
          "x": 93.0,
          "y": 0.620
        },
        {
          "x": 94.0,
          "y": 0.640
        },
        {
          "x": 95.0,
          "y": 0.590
        },
        {
          "x": 95.0,
          "y": 0.750
        }
      ]
    }
  ]
}

File: pitting_potential_plots/tabularized/tabularized_paper_83_page_0006_item_0006.json
{
  "schema_version": 2,
  "paper_reference": "83",
  "source_chart_manifest": "paper_83_charts.json",
  "plot_metadata": {
    "chart_id": "page_0006_item_0006",
    "image_path": "images/4cae0a944c78b228baba26dde712a373bebdd6ef8a5ad3acc4473ef2d75ba38e.jpg",
    "caption": "FIGURE 10 Potentiostatic CPT of 904L under different applied potential",
    "relevant_panels": [],
    "target_series": [
      "904L potentiodynamic pitting-potential branch"
    ],
    "reason_code": "direct_pitting_potential_plot",
    "reason": "The potentiodynamic Z-curve boundary directly plots the 904L pitting-potential branch against temperature; potentiostatic CPT markers are ancillary.",
    "confidence": 0.9,
    "x_axis": {
      "label": "Temperature",
      "unit": "\u00b0C",
      "scale": "linear"
    },
    "y_axis": {
      "label": "Potential",
      "unit": "V",
      "scale": "linear"
    }
  },
  "digitization_status": "complete",
  "digitization_notes": [],
  "plot_data": [
    {
      "series_id": "904L_potentiodynamic_pitting_potential_branch",
      "tags": [
        {
          "name": "alloy_grade",
          "value": "904L"
        },
        {
          "name": "curve_type",
          "value": "potentiodynamic Z-curve envelope and data"
        }
      ],
      "x_axis": {
        "label": "Temperature",
        "type": "numeric",
        "unit": "°C",
        "scale": "linear",
        "is_target": false
      },
      "y_axis": {
        "label": "Potential",
        "type": "numeric",
        "unit": "V",
        "scale": "linear",
        "is_target": true
      },
      "data_points": [
        {
          "x": 54.8,
          "y": 0.830,
          "label": "Z-curve upper boundary start"
        },
        {
          "x": 80.0,
          "y": 0.405,
          "label": "Z-curve upper boundary end"
        },
        {
          "x": 55.0,
          "y": 0.470,
          "label": "Z-curve lower boundary start"
        },
        {
          "x": 80.0,
          "y": 0.230,
          "label": "Z-curve lower boundary end"
        },
        {
          "x": 53.5,
          "y": 0.900,
          "label": "Potentiostatic CPT point"
        },
        {
          "x": 54.0,
          "y": 0.800,
          "label": "Potentiostatic CPT point"
        },
        {
          "x": 55.0,
          "y": 0.900,
          "label": "Potentiostatic CPT point"
        },
        {
          "x": 55.0,
          "y": 0.600,
          "label": "Potentiostatic CPT point"
        },
        {
          "x": 56.0,
          "y": 0.800,
          "label": "Potentiostatic CPT point"
        },
        {
          "x": 56.0,
          "y": 0.700,
          "label": "Potentiostatic CPT point"
        },
        {
          "x": 56.5,
          "y": 0.800,
          "label": "Potentiostatic CPT point"
        },
        {
          "x": 57.0,
          "y": 0.800,
          "label": "Potentiostatic CPT point"
        },
        {
          "x": 57.5,
          "y": 0.600,
          "label": "Potentiostatic CPT point"
        },
        {
          "x": 58.0,
          "y": 0.700,
          "label": "Potentiostatic CPT point"
        },
        {
          "x": 59.5,
          "y": 0.700,
          "label": "Potentiostatic CPT point"
        },
        {
          "x": 61.0,
          "y": 0.500,
          "label": "Potentiostatic CPT point"
        },
        {
          "x": 61.5,
          "y": 0.600,
          "label": "Potentiostatic CPT point"
        },
        {
          "x": 62.0,
          "y": 0.600,
          "label": "Potentiostatic CPT point"
        },
        {
          "x": 62.5,
          "y": 0.500,
          "label": "Potentiostatic CPT point"
        },
        {
          "x": 63.0,
          "y": 0.400,
          "label": "Potentiostatic CPT point"
        },
        {
          "x": 63.5,
          "y": 0.400,
          "label": "Potentiostatic CPT point"
        },
        {
          "x": 64.5,
          "y": 0.500,
          "label": "Potentiostatic CPT point"
        },
        {
          "x": 65.0,
          "y": 0.400,
          "label": "Potentiostatic CPT point"
        },
        {
          "x": 70.0,
          "y": 0.500,
          "label": "Potentiostatic CPT point"
        },
        {
          "x": 71.0,
          "y": 0.500,
          "label": "Potentiostatic CPT point"
        },
        {
          "x": 73.0,
          "y": 0.400,
          "label": "Potentiostatic CPT point"
        }
      ]
    }
  ]
}

File: pitting_potential_plots/tabularized/tabularized_paper_85_page_0002_item_0005.json
{
  "schema_version": 2,
  "paper_reference": "85",
  "source_chart_manifest": "paper_85_charts.json",
  "plot_metadata": {
    "chart_id": "page_0002_item_0005",
    "image_path": "images/1f848c54c4bb9412d1ba6758704f63b42ef2356240ba5889d12a0769feb8955a.jpg",
    "caption": "Fig. 1. The effect of nitrogen additions on the pitting potentials in 3% NaCl at $3 0 \\textdegree C$ of duplex steels containing approximately 0.04 and 0.07% carbon Abb. 1. Einflu\u00df von Stickstoff-Zus\u00e4tzen auf die Lochkorrosionspotentiale in 3%iger NaCl-L\u00f6sung von $3 0 \\%$ f\u00fcr austenitisch-ferritische St\u00e4hle mit etwa 0,04 und 0,07% Kohlenstoff",
    "relevant_panels": [],
    "target_series": [
      "Pitting potential at 0.04% carbon",
      "Pitting potential at 0.07% carbon"
    ],
    "reason_code": "direct_pitting_potential_plot",
    "reason": "Pitting potential is directly plotted against nitrogen content for two carbon levels.",
    "confidence": 0.99,
    "x_axis": {
      "label": "% Nitrogen",
      "unit": "%",
      "scale": "linear"
    },
    "y_axis": {
      "label": "Pitting potential",
      "unit": "mV (S.H.E.)",
      "scale": "linear"
    }
  },
  "digitization_status": "complete",
  "digitization_notes": [],
  "plot_data": [
    {
      "series_id": "Pitting_potential_at_0_04_percent_carbon",
      "tags": [
        {
          "name": "carbon_content",
          "value": "0.04% C"
        },
        {
          "name": "material",
          "value": "duplex stainless steel"
        },
        {
          "name": "environment",
          "value": "3% NaCl, 30 °C"
        },
        {
          "name": "marker_style",
          "value": "filled circle"
        }
      ],
      "x_axis": {
        "label": "% Nitrogen",
        "type": "numeric",
        "unit": "%",
        "scale": "linear",
        "is_target": false
      },
      "y_axis": {
        "label": "Pitting potential",
        "type": "numeric",
        "unit": "mV (S.H.E.)",
        "scale": "linear",
        "is_target": true
      },
      "data_points": [
        {
          "x": 0.060,
          "y": 600.0
        },
        {
          "x": 0.100,
          "y": 850.0
        },
        {
          "x": 0.160,
          "y": 1145.0
        }
      ]
    },
    {
      "series_id": "Pitting_potential_at_0_07_percent_carbon",
      "tags": [
        {
          "name": "carbon_content",
          "value": "0.07% C"
        },
        {
          "name": "material",
          "value": "duplex stainless steel"
        },
        {
          "name": "environment",
          "value": "3% NaCl, 30 °C"
        },
        {
          "name": "marker_style",
          "value": "filled circle"
        }
      ],
      "x_axis": {
        "label": "% Nitrogen",
        "type": "numeric",
        "unit": "%",
        "scale": "linear",
        "is_target": false
      },
      "y_axis": {
        "label": "Pitting potential",
        "type": "numeric",
        "unit": "mV (S.H.E.)",
        "scale": "linear",
        "is_target": true
      },
      "data_points": [
        {
          "x": 0.060,
          "y": 400.0
        },
        {
          "x": 0.120,
          "y": 800.0
        },
        {
          "x": 0.160,
          "y": 1145.0
        }
      ]
    }
  ]
}
