Repository: KevinGundlach/Corrosion_Literature

File: pitting_potential_plots/tabularized/tabularized_paper_85_page_0004_item_0003.json
{
  "schema_version": 2,
  "paper_reference": "85",
  "source_chart_manifest": "paper_85_charts.json",
  "plot_metadata": {
    "chart_id": "page_0004_item_0003",
    "image_path": "images/f1c948f926b043321cbb73d6b72efe9bb3134c99fa86246f233da84d33db062f.jpg",
    "caption": "Fig. 4. Pitting potentials as a function of temperature Abb. 4. Temperaturabh\u00e4ngigkeit der Lochkorrosionspotentiale",
    "relevant_panels": [],
    "target_series": [
      "18Cr/10Ni/3Mo steel pitting potential",
      "Cast 20-type steel pitting potential",
      "Ferralium 255 pitting potential",
      "Ferralium 288 pitting potential"
    ],
    "reason_code": "direct_pitting_potential_plot",
    "reason": "Pitting potential is directly plotted against temperature for four stainless-steel alloys.",
    "confidence": 0.99,
    "x_axis": {
      "label": "Temperature",
      "unit": "\u00b0C",
      "scale": "linear"
    },
    "y_axis": {
      "label": "Pitting potential",
      "unit": "mV (S.H.E.)",
      "scale": "linear"
    }
  },
  "digitization_status": "complete",
  "digitization_notes": [],
  "plot_data": [
    {
      "series_id": "18Cr_10Ni_3Mo_steel_pitting_potential",
      "tags": [
        {
          "name": "material",
          "value": "18Cr/10Ni/3Mo steel"
        },
        {
          "name": "marker_style",
          "value": "filled circle"
        }
      ],
      "x_axis": {
        "label": "Temperature",
        "type": "numeric",
        "unit": "°C",
        "scale": "linear",
        "is_target": false
      },
      "y_axis": {
        "label": "Pitting potential",
        "type": "numeric",
        "unit": "mV (S.H.E.)",
        "scale": "linear",
        "is_target": true
      },
      "data_points": [
        {
          "x": 0.0,
          "y": 1150.0,
          "label": "transpassive limit"
        },
        {
          "x": 20.0,
          "y": 650.0
        },
        {
          "x": 30.0,
          "y": 455.0
        },
        {
          "x": 40.0,
          "y": 350.0
        }
      ]
    },
    {
      "series_id": "Cast_20_type_steel_pitting_potential",
      "tags": [
        {
          "name": "material",
          "value": "Cast 20-type steel"
        },
        {
          "name": "marker_style",
          "value": "filled circle"
        }
      ],
      "x_axis": {
        "label": "Temperature",
        "type": "numeric",
        "unit": "°C",
        "scale": "linear",
        "is_target": false
      },
      "y_axis": {
        "label": "Pitting potential",
        "type": "numeric",
        "unit": "mV (S.H.E.)",
        "scale": "linear",
        "is_target": true
      },
      "data_points": [
        {
          "x": 20.0,
          "y": 1150.0,
          "label": "transpassive limit"
        },
        {
          "x": 29.5,
          "y": 1045.0
        },
        {
          "x": 40.0,
          "y": 530.0
        }
      ]
    },
    {
      "series_id": "Ferralium_255_pitting_potential",
      "tags": [
        {
          "name": "material",
          "value": "Ferralium 255"
        },
        {
          "name": "marker_style",
          "value": "filled circle"
        }
      ],
      "x_axis": {
        "label": "Temperature",
        "type": "numeric",
        "unit": "°C",
        "scale": "linear",
        "is_target": false
      },
      "y_axis": {
        "label": "Pitting potential",
        "type": "numeric",
        "unit": "mV (S.H.E.)",
        "scale": "linear",
        "is_target": true
      },
      "data_points": [
        {
          "x": 30.0,
          "y": 1150.0,
          "label": "transpassive limit"
        },
        {
          "x": 39.5,
          "y": 650.0
        }
      ]
    },
    {
      "series_id": "Ferralium_288_pitting_potential",
      "tags": [
        {
          "name": "material",
          "value": "Ferralium 288"
        },
        {
          "name": "marker_style",
          "value": "filled circle"
        }
      ],
      "x_axis": {
        "label": "Temperature",
        "type": "numeric",
        "unit": "°C",
        "scale": "linear",
        "is_target": false
      },
      "y_axis": {
        "label": "Pitting potential",
        "type": "numeric",
        "unit": "mV (S.H.E.)",
        "scale": "linear",
        "is_target": true
      },
      "data_points": [
        {
          "x": 40.0,
          "y": 1150.0,
          "label": "transpassive limit"
        },
        {
          "x": 50.0,
          "y": 1048.0
        },
        {
          "x": 60.0,
          "y": 510.0
        }
      ]
    }
  ]
}

File: pitting_potential_plots/tabularized/tabularized_paper_8_page_0003_item_0002.json
{
  "schema_version": 2,
  "paper_reference": "8",
  "source_chart_manifest": "paper_8_charts.json",
  "plot_metadata": {
    "chart_id": "page_0003_item_0002",
    "image_path": "images/7a426643d9a9f8cf77d8a1de2f25938f9c9c890192cccba246b868ee37af2335.jpg",
    "caption": "FIGuRE 3. A comparison of pitting potentials for four types of austenitic stainless steels in 0.6 M chloride and bromide solutions at 70°C. Indicated on each bar is the range of potentials measured experimentally.",
    "reason_code": "direct_pitting_potential_plot",
    "reason": "Pitting-potential bars and experimental ranges are directly plotted for four steels in chloride and bromide solutions.",
    "confidence": 0.98,
    "relevant_panels": [],
    "target_series": [
      "pitting potential in NaCl",
      "pitting potential in NaBr"
    ],
    "x_axis": {
      "label": "Steel",
      "unit": "",
      "scale": "categorical"
    },
    "y_axis": {
      "label": "Pitting Potential",
      "unit": "V(SCE)",
      "scale": "linear"
    }
  },
  "digitization_status": "complete",
  "digitization_notes": [],
  "plot_data": [
    {
      "series_id": "pitting_potential_in_NaCl",
      "tags": [
        {
          "name": "test_solution",
          "value": "0.6 M NaCl"
        },
        {
          "name": "temperature",
          "value": "70 °C"
        },
        {
          "name": "bar_pattern",
          "value": "hatched"
        }
      ],
      "x_axis": {
        "label": "Steel",
        "type": "categorical",
        "unit": "",
        "scale": "categorical",
        "is_target": false
      },
      "y_axis": {
        "label": "Pitting Potential",
        "type": "numeric",
        "unit": "V(SCE)",
        "scale": "linear",
        "is_target": true
      },
      "data_points": [
        {
          "x": "UNS S30100",
          "y": 0.064,
          "y_lower": 0.040,
          "y_upper": 0.088,
          "y_interval_meaning": "range of potentials measured experimentally"
        },
        {
          "x": "UNS S31600",
          "y": 0.170,
          "y_lower": 0.140,
          "y_upper": 0.200,
          "y_interval_meaning": "range of potentials measured experimentally"
        },
        {
          "x": "UNS N08904",
          "y": 0.622,
          "y_lower": 0.590,
          "y_upper": 0.655,
          "y_interval_meaning": "range of potentials measured experimentally"
        },
        {
          "x": "UNS S31254",
          "y": 1.028,
          "y_lower": 1.000,
          "y_upper": 1.055,
          "y_interval_meaning": "range of potentials measured experimentally"
        }
      ]
    },
    {
      "series_id": "pitting_potential_in_NaBr",
      "tags": [
        {
          "name": "test_solution",
          "value": "0.6 M NaBr"
        },
        {
          "name": "temperature",
          "value": "70 °C"
        },
        {
          "name": "bar_pattern",
          "value": "open"
        }
      ],
      "x_axis": {
        "label": "Steel",
        "type": "categorical",
        "unit": "",
        "scale": "categorical",
        "is_target": false
      },
      "y_axis": {
        "label": "Pitting Potential",
        "type": "numeric",
        "unit": "V(SCE)",
        "scale": "linear",
        "is_target": true
      },
      "data_points": [
        {
          "x": "UNS S30100",
          "y": 0.275,
          "y_lower": 0.250,
          "y_upper": 0.300,
          "y_interval_meaning": "range of potentials measured experimentally"
        },
        {
          "x": "UNS S31600",
          "y": 0.332,
          "y_lower": 0.310,
          "y_upper": 0.355,
          "y_interval_meaning": "range of potentials measured experimentally"
        },
        {
          "x": "UNS N08904",
          "y": 0.488,
          "y_lower": 0.465,
          "y_upper": 0.510,
          "y_interval_meaning": "range of potentials measured experimentally"
        },
        {
          "x": "UNS S31254",
          "y": 0.628,
          "y_lower": 0.585,
          "y_upper": 0.670,
          "y_interval_meaning": "range of potentials measured experimentally"
        }
      ]
    }
  ]
}

File: pitting_potential_plots/tabularized/tabularized_paper_8_page_0003_item_0005.json
{
  "schema_version": 2,
  "paper_reference": "8",
  "source_chart_manifest": "paper_8_charts.json",
  "plot_metadata": {
    "chart_id": "page_0003_item_0005",
    "image_path": "images/fb055dc4ffe8f9ef05d76e5e4d45d3b86377e34cfabb1ef8baea250ff3eb9754.jpg",
    "caption": "FIGURE 4. Variations of transpassive and/or pitting potentials for stainless steels with temperature in 0.6 M chloride and bromide solutions.",
    "reason_code": "direct_pitting_potential_plot",
    "reason": "The mixed-metric chart directly plots separable pitting-potential portions versus temperature; transpassive-only points are excluded from the target series.",
    "confidence": 0.9,
    "relevant_panels": [],
    "target_series": [
      "UNS N08904 in NaCl pitting-potential points above its critical temperature",
      "UNS S31254 in NaBr pitting-potential points above its critical temperature",
      "UNS N08904 in NaBr pitting-potential series"
    ],
    "x_axis": {
      "label": "T",
      "unit": "°C",
      "scale": "linear"
    },
    "y_axis": {
      "label": "Transpassive/Pitting Potential",
      "unit": "V(SCE)",
      "scale": "linear"
    }
  },
  "digitization_status": "complete",
  "digitization_notes": [],
  "plot_data": [
    {
      "series_id": "UNS_N08904_in_NaCl_pitting_potential",
      "tags": [
        {
          "name": "alloy",
          "value": "UNS N08904"
        },
        {
          "name": "test_solution",
          "value": "0.6 M NaCl"
        },
        {
          "name": "marker_style",
          "value": "filled circle"
        }
      ],
      "x_axis": {
        "label": "T",
        "type": "numeric",
        "unit": "°C",
        "scale": "linear",
        "is_target": false
      },
      "y_axis": {
        "label": "Transpassive/Pitting Potential",
        "type": "numeric",
        "unit": "V(SCE)",
        "scale": "linear",
        "is_target": true
      },
      "data_points": [
        {
          "x": 60.0,
          "y": 0.960
        },
        {
          "x": 60.0,
          "y": 1.000,
          "label": "onset of breakdown"
        },
        {
          "x": 70.0,
          "y": 0.595
        },
        {
          "x": 70.0,
          "y": 0.625
        },
        {
          "x": 70.0,
          "y": 0.665
        }
      ]
    },
    {
      "series_id": "UNS_S31254_in_NaBr_pitting_potential",
      "tags": [
        {
          "name": "alloy",
          "value": "UNS S31254"
        },
        {
          "name": "test_solution",
          "value": "0.6 M NaBr"
        },
        {
          "name": "marker_style",
          "value": "open triangle"
        }
      ],
      "x_axis": {
        "label": "T",
        "type": "numeric",
        "unit": "°C",
        "scale": "linear",
        "is_target": false
      },
      "y_axis": {
        "label": "Transpassive/Pitting Potential",
        "type": "numeric",
        "unit": "V(SCE)",
        "scale": "linear",
        "is_target": true
      },
      "data_points": [
        {
          "x": 31.0,
          "y": 0.985
        },
        {
          "x": 50.0,
          "y": 0.840
        },
        {
          "x": 50.0,
          "y": 0.870
        },
        {
          "x": 52.0,
          "y": 0.795
        },
        {
          "x": 70.0,
          "y": 0.570
        },
        {
          "x": 70.0,
          "y": 0.630
        }
      ]
    },
    {
      "series_id": "UNS_N08904_in_NaBr_pitting_potential",
      "tags": [
        {
          "name": "alloy",
          "value": "UNS N08904"
        },
        {
          "name": "test_solution",
          "value": "0.6 M NaBr"
        },
        {
          "name": "marker_style",
          "value": "filled triangle"
        }
      ],
      "x_axis": {
        "label": "T",
        "type": "numeric",
        "unit": "°C",
        "scale": "linear",
        "is_target": false
      },
      "y_axis": {
        "label": "Transpassive/Pitting Potential",
        "type": "numeric",
        "unit": "V(SCE)",
        "scale": "linear",
        "is_target": true
      },
      "data_points": [
        {
          "x": 23.0,
          "y": 0.690
        },
        {
          "x": 23.0,
          "y": 0.725
        },
        {
          "x": 50.0,
          "y": 0.550
        },
        {
          "x": 50.0,
          "y": 0.575
        },
        {
          "x": 70.0,
          "y": 0.460
        },
        {
          "x": 70.0,
          "y": 0.495
        }
      ]
    }
  ]
}

File: pitting_potential_plots/tabularized/tabularized_paper_8_page_0004_item_0001.json
{
  "schema_version": 2,
  "paper_reference": "8",
  "source_chart_manifest": "paper_8_charts.json",
  "plot_metadata": {
    "chart_id": "page_0004_item_0001",
    "image_path": "images/c5f6ca38fe4c1660b41bc51da07ab2cd861364cb68b93abd8f9d92a6a06db3c4.jpg",
    "caption": "FIGuRE 5. Dependence of transpassive and/or pitting potential on [Br−]/([Br−] + [CI-]) ratio for UNS S31254 steel at 70°C with a fixed total halide concentration of 0.6 M.",
    "reason_code": "direct_pitting_potential_plot",
    "reason": "Pitting potential in mixed chloride-bromide solutions is directly plotted against the bromide fraction; the pure-chloride endpoint may be transpassive.",
    "confidence": 0.92,
    "relevant_panels": [],
    "target_series": [
      "UNS S31254 Heat 1 pitting potential in chloride-bromide mixtures"
    ],
    "x_axis": {
      "label": "Br−/(Cl−+Br−)",
      "unit": "",
      "scale": "linear"
    },
    "y_axis": {
      "label": "Transpassive/Pitting Potential",
      "unit": "V(SCE)",
      "scale": "linear"
    }
  },
  "digitization_status": "complete",
  "digitization_notes": [],
  "plot_data": [
    {
      "series_id": "UNS_S31254_Heat_1_pitting_potential_in_chloride_bromide_mixtures",
      "tags": [
        {
          "name": "material",
          "value": "UNS S31254 Heat 1"
        },
        {
          "name": "temperature",
          "value": "70 °C"
        },
        {
          "name": "total_halide_concentration",
          "value": "0.6 M"
        },
        {
          "name": "marker_style",
          "value": "filled circle"
        }
      ],
      "x_axis": {
        "label": "Br−/(Cl−+Br−)",
        "type": "numeric",
        "unit": "",
        "scale": "linear",
        "is_target": false
      },
      "y_axis": {
        "label": "Transpassive/Pitting Potential",
        "type": "numeric",
        "unit": "V(SCE)",
        "scale": "linear",
        "is_target": true
      },
      "data_points": [
        {
          "x": 0.0,
          "y": 1.000,
          "label": "pure chloride transpassive / pitting limit"
        },
        {
          "x": 0.0,
          "y": 1.030,
          "label": "pure chloride transpassive / pitting limit"
        },
        {
          "x": 0.25,
          "y": 0.680
        },
        {
          "x": 0.25,
          "y": 0.708
        },
        {
          "x": 0.50,
          "y": 0.635
        },
        {
          "x": 0.50,
          "y": 0.672
        },
        {
          "x": 0.75,
          "y": 0.608
        },
        {
          "x": 0.75,
          "y": 0.648
        },
        {
          "x": 1.0,
          "y": 0.585
        },
        {
          "x": 1.0,
          "y": 0.625
        }
      ]
    }
  ]
}

File: pitting_potential_plots/tabularized/tabularized_paper_9_page_0003_item_0001.json
{
  "schema_version": 2,
  "paper_reference": "9",
  "source_chart_manifest": "paper_9_charts.json",
  "plot_metadata": {
    "chart_id": "page_0003_item_0001",
    "image_path": "images/a70f65ed2cfa9431241188ecedd80ab7447a4677f0c6eb3c22add558c9787382.jpg",
    "caption": "",
    "reason_code": "direct_pitting_potential_plot",
    "reason": "Panel (a) directly plots pitting potential against logarithmic halide concentration.",
    "confidence": 0.98,
    "relevant_panels": [
      "panel (a)"
    ],
    "target_series": [
      "NaCl pitting potential",
      "NaBr pitting potential"
    ],
    "x_axis": {
      "label": "[Halide]",
      "unit": "",
      "scale": "linear"
    },
    "y_axis": {
      "label": "Ep",
      "unit": "mV",
      "scale": "linear"
    }
  },
  "digitization_status": "complete",
  "digitization_notes": [],
  "plot_data": [
    {
      "series_id": "NaCl_pitting_potential",
      "panel": "panel (a)",
      "tags": [
        {
          "name": "electrolyte",
          "value": "NaCl"
        },
        {
          "name": "marker_style",
          "value": "filled square"
        }
      ],
      "x_axis": {
        "label": "[Halide]",
        "type": "numeric",
        "unit": "",
        "scale": "linear",
        "is_target": false
      },
      "y_axis": {
        "label": "Ep",
        "type": "numeric",
        "unit": "mV",
        "scale": "linear",
        "is_target": true
      },
      "data_points": [
        {
          "x": -0.96,
          "y": 332.0
        },
        {
          "x": -0.30,
          "y": 297.0
        },
        {
          "x": 0.00,
          "y": 249.0
        },
        {
          "x": 0.18,
          "y": 235.0
        },
        {
          "x": 0.30,
          "y": 231.0
        }
      ]
    },
    {
      "series_id": "NaBr_pitting_potential",
      "panel": "panel (a)",
      "tags": [
        {
          "name": "electrolyte",
          "value": "NaBr"
        },
        {
          "name": "marker_style",
          "value": "filled triangle"
        }
      ],
      "x_axis": {
        "label": "[Halide]",
        "type": "numeric",
        "unit": "",
        "scale": "linear",
        "is_target": false
      },
      "y_axis": {
        "label": "Ep",
        "type": "numeric",
        "unit": "mV",
        "scale": "linear",
        "is_target": true
      },
      "data_points": [
        {
          "x": -0.96,
          "y": 366.0
        },
        {
          "x": -0.30,
          "y": 320.0
        },
        {
          "x": 0.00,
          "y": 320.0
        },
        {
          "x": 0.18,
          "y": 300.0
        },
        {
          "x": 0.30,
          "y": 290.0
        }
      ]
    }
  ]
}

File: pitting_potential_plots/tabularized/tabularized_paper_9_page_0003_item_0002.json
{
  "schema_version": 2,
  "paper_reference": "9",
  "source_chart_manifest": "paper_9_charts.json",
  "plot_metadata": {
    "chart_id": "page_0003_item_0002",
    "image_path": "images/a19f291c50e10c45b5de6954cfa14a983a94fd1c0439db0a37b3d7ac50c002e3.jpg",
    "caption": "Fig. 2. (a) The variation of $E _ { \\mathbf { p } }$ with logarithmic halide concentration for steel 316L, pH 4. (b) The variation of $E _ { \\mathfrak { p } }$ with pH for steel 316L in 0.5 M Cl and 0.5 M Br− solutions.",
    "reason_code": "direct_pitting_potential_plot",
    "reason": "Panel (b) directly plots pitting potential against pH.",
    "confidence": 0.98,
    "relevant_panels": [
      "panel (b)"
    ],
    "target_series": [
      "NaCl pitting potential",
      "NaBr pitting potential"
    ],
    "x_axis": {
      "label": "pH",
      "unit": "",
      "scale": "linear"
    },
    "y_axis": {
      "label": "Ep",
      "unit": "mV",
      "scale": "linear"
    }
  },
  "digitization_status": "complete",
  "digitization_notes": [],
  "plot_data": [
    {
      "series_id": "NaCl_pitting_potential",
      "panel": "panel (b)",
      "tags": [
        {
          "name": "material",
          "value": "steel 316L"
        },
        {
          "name": "electrolyte",
          "value": "0.5 M NaCl"
        },
        {
          "name": "marker_style",
          "value": "filled square"
        }
      ],
      "x_axis": {
        "label": "pH",
        "type": "numeric",
        "unit": "",
        "scale": "linear",
        "is_target": false
      },
      "y_axis": {
        "label": "Ep",
        "type": "numeric",
        "unit": "mV",
        "scale": "linear",
        "is_target": true
      },
      "data_points": [
        {
          "x": 3.0,
          "y": 256.0
        },
        {
          "x": 4.0,
          "y": 297.0
        },
        {
          "x": 6.6,
          "y": 300.0
        },
        {
          "x": 9.0,
          "y": 319.0
        }
      ]
    },
    {
      "series_id": "NaBr_pitting_potential",
      "panel": "panel (b)",
      "tags": [
        {
          "name": "material",
          "value": "steel 316L"
        },
        {
          "name": "electrolyte",
          "value": "0.5 M NaBr"
        },
        {
          "name": "marker_style",
          "value": "filled triangle"
        }
      ],
      "x_axis": {
        "label": "pH",
        "type": "numeric",
        "unit": "",
        "scale": "linear",
        "is_target": false
      },
      "y_axis": {
        "label": "Ep",
        "type": "numeric",
        "unit": "mV",
        "scale": "linear",
        "is_target": true
      },
      "data_points": [
        {
          "x": 3.0,
          "y": 280.0
        },
        {
          "x": 4.0,
          "y": 320.0
        },
        {
          "x": 6.6,
          "y": 320.0
        },
        {
          "x": 9.0,
          "y": 335.0
        }
      ]
    }
  ]
}

File: pitting_potential_plots/tabularized/tabularized_paper_9_page_0005_item_0001.json
{
  "schema_version": 2,
  "paper_reference": "9",
  "source_chart_manifest": "paper_9_charts.json",
  "plot_metadata": {
    "chart_id": "page_0005_item_0001",
    "image_path": "images/70361d95ece4303bd4590e652b7302869223ca411b1cbc755de298b8153f575a.jpg",
    "caption": "",
    "reason_code": "direct_pitting_potential_plot",
    "reason": "Panel (a) directly plots pitting potential against logarithmic halide concentration.",
    "confidence": 0.98,
    "relevant_panels": [
      "panel (a)"
    ],
    "target_series": [
      "NaCl pitting potential",
      "NaBr pitting potential"
    ],
    "x_axis": {
      "label": "[Halide]",
      "unit": "",
      "scale": "linear"
    },
    "y_axis": {
      "label": "Ep",
      "unit": "mV",
      "scale": "linear"
    }
  },
  "digitization_status": "complete",
  "digitization_notes": [],
  "plot_data": [
    {
      "series_id": "NaCl_pitting_potential",
      "panel": "panel (a)",
      "tags": [
        {
          "name": "electrolyte",
          "value": "NaCl"
        },
        {
          "name": "marker_style",
          "value": "filled square"
        }
      ],
      "x_axis": {
        "label": "[Halide]",
        "type": "numeric",
        "unit": "",
        "scale": "linear",
        "is_target": false
      },
      "y_axis": {
        "label": "Ep",
        "type": "numeric",
        "unit": "mV",
        "scale": "linear",
        "is_target": true
      },
      "data_points": [
        {
          "x": -1.30,
          "y": 797.0
        },
        {
          "x": -0.96,
          "y": 775.0
        },
        {
          "x": -0.65,
          "y": 712.0
        },
        {
          "x": -0.30,
          "y": 628.0
        },
        {
          "x": -0.10,
          "y": 568.0
        },
        {
          "x": -0.04,
          "y": 548.0
        },
        {
          "x": 0.02,
          "y": 546.0
        }
      ]
    },
    {
      "series_id": "NaBr_pitting_potential",
      "panel": "panel (a)",
      "tags": [
        {
          "name": "electrolyte",
          "value": "NaBr"
        },
        {
          "name": "marker_style",
          "value": "filled triangle"
        }
      ],
      "x_axis": {
        "label": "[Halide]",
        "type": "numeric",
        "unit": "",
        "scale": "linear",
        "is_target": false
      },
      "y_axis": {
        "label": "Ep",
        "type": "numeric",
        "unit": "mV",
        "scale": "linear",
        "is_target": true
      },
      "data_points": [
        {
          "x": -1.30,
          "y": 508.0
        },
        {
          "x": -0.96,
          "y": 462.0
        },
        {
          "x": -0.65,
          "y": 455.0
        },
        {
          "x": -0.30,
          "y": 382.0
        },
        {
          "x": -0.10,
          "y": 376.0
        },
        {
          "x": 0.00,
          "y": 366.0
        }
      ]
    }
  ]
}

File: pitting_potential_plots/tabularized/tabularized_paper_9_page_0005_item_0002.json
{
  "schema_version": 2,
  "paper_reference": "9",
  "source_chart_manifest": "paper_9_charts.json",
  "plot_metadata": {
    "chart_id": "page_0005_item_0002",
    "image_path": "images/032fe8841fd4fe59fc0abeaff6c686d7bafd465fc72c0bbf50168b77b7bdcf94.jpg",
    "caption": "Fig. 4. (a) The variation of $E _ { \\mathfrak { p } }$ with logarithmic halide concentration for 316 wire, pH 5.5. (b) The variation of $E _ { \\mathfrak { p } }$ with pH for 316 wire in 0.5 M Cl\u207b and 0.5 M Br\u2212 solutions.",
    "reason_code": "direct_pitting_potential_plot",
    "reason": "Panel (b) directly plots pitting potential against pH.",
    "confidence": 0.98,
    "relevant_panels": [
      "panel (b)"
    ],
    "target_series": [
      "NaCl pitting potential",
      "NaBr pitting potential"
    ],
    "x_axis": {
      "label": "pH",
      "unit": "",
      "scale": "linear"
    },
    "y_axis": {
      "label": "Ep",
      "unit": "mV",
      "scale": "linear"
    }
  },
  "digitization_status": "complete",
  "digitization_notes": [],
  "plot_data": [
    {
      "series_id": "NaCl_pitting_potential",
      "panel": "panel (b)",
      "tags": [
        {
          "name": "material",
          "value": "316 wire"
        },
        {
          "name": "electrolyte",
          "value": "0.5 M NaCl"
        },
        {
          "name": "marker_style",
          "value": "filled square"
        }
      ],
      "x_axis": {
        "label": "pH",
        "type": "numeric",
        "unit": "",
        "scale": "linear",
        "is_target": false
      },
      "y_axis": {
        "label": "Ep",
        "type": "numeric",
        "unit": "mV",
        "scale": "linear",
        "is_target": true
      },
      "data_points": [
        {
          "x": 3.0,
          "y": 550.0
        },
        {
          "x": 4.1,
          "y": 580.0
        },
        {
          "x": 5.5,
          "y": 630.0
        },
        {
          "x": 9.0,
          "y": 634.0
        }
      ]
    },
    {
      "series_id": "NaBr_pitting_potential",
      "panel": "panel (b)",
      "tags": [
        {
          "name": "material",
          "value": "316 wire"
        },
        {
          "name": "electrolyte",
          "value": "0.5 M NaBr"
        },
        {
          "name": "marker_style",
          "value": "filled triangle"
        }
      ],
      "x_axis": {
        "label": "pH",
        "type": "numeric",
        "unit": "",
        "scale": "linear",
        "is_target": false
      },
      "y_axis": {
        "label": "Ep",
        "type": "numeric",
        "unit": "mV",
        "scale": "linear",
        "is_target": true
      },
      "data_points": [
        {
          "x": 3.0,
          "y": 366.0
        },
        {
          "x": 4.1,
          "y": 370.0
        },
        {
          "x": 5.5,
          "y": 387.0
        },
        {
          "x": 9.0,
          "y": 405.0
        }
      ]
    }
  ]
}

File: pitting_potential_plots/tabularized/tabularized_paper_9_page_0006_item_0001.json
{
  "schema_version": 2,
  "paper_reference": "9",
  "source_chart_manifest": "paper_9_charts.json",
  "plot_metadata": {
    "chart_id": "page_0006_item_0001",
    "image_path": "images/9bab10217fc8057f5f1042439d66c6335f25f18a40bf40263ac87706ae91382f.jpg",
    "caption": "Fig. 5. The variation of pitting potential with pH for 302 wire in 1.0 M NaCl and 1.0 M NaBr.",
    "reason_code": "direct_pitting_potential_plot",
    "reason": "Pitting potential is directly plotted against pH for two halide solutions.",
    "confidence": 0.98,
    "relevant_panels": [],
    "target_series": [
      "NaCl pitting potential",
      "NaBr pitting potential"
    ],
    "x_axis": {
      "label": "pH",
      "unit": "",
      "scale": "linear"
    },
    "y_axis": {
      "label": "Ep",
      "unit": "mV",
      "scale": "linear"
    }
  },
  "digitization_status": "complete",
  "digitization_notes": [],
  "plot_data": [
    {
      "series_id": "NaCl_pitting_potential",
      "tags": [
        {
          "name": "material",
          "value": "302 wire"
        },
        {
          "name": "electrolyte",
          "value": "1.0 M NaCl"
        },
        {
          "name": "marker_style",
          "value": "filled triangle"
        }
      ],
      "x_axis": {
        "label": "pH",
        "type": "numeric",
        "unit": "",
        "scale": "linear",
        "is_target": false
      },
      "y_axis": {
        "label": "Ep",
        "type": "numeric",
        "unit": "mV",
        "scale": "linear",
        "is_target": true
      },
      "data_points": [
        {
          "x": 3.0,
          "y": 297.0
        },
        {
          "x": 4.0,
          "y": 352.0
        },
        {
          "x": 5.0,
          "y": 367.0
        }
      ]
    },
    {
      "series_id": "NaBr_pitting_potential",
      "tags": [
        {
          "name": "material",
          "value": "302 wire"
        },
        {
          "name": "electrolyte",
          "value": "1.0 M NaBr"
        },
        {
          "name": "marker_style",
          "value": "open square"
        }
      ],
      "x_axis": {
        "label": "pH",
        "type": "numeric",
        "unit": "",
        "scale": "linear",
        "is_target": false
      },
      "y_axis": {
        "label": "Ep",
        "type": "numeric",
        "unit": "mV",
        "scale": "linear",
        "is_target": true
      },
      "data_points": [
        {
          "x": 3.0,
          "y": 381.0
        },
        {
          "x": 4.0,
          "y": 406.0
        },
        {
          "x": 5.0,
          "y": 452.0
        }
      ]
    }
  ]
}

File: pitting_potential_plots/tabularized/tabularized_paper_9_page_0006_item_0002.json
{
  "schema_version": 2,
  "paper_reference": "9",
  "source_chart_manifest": "paper_9_charts.json",
  "plot_metadata": {
    "chart_id": "page_0006_item_0002",
    "image_path": "images/08ed3f6aa5b1dbab0a160258fdbdb12649da4b2478cecb4bfca67bbe13e0849b.jpg",
    "caption": "Fig. 6. The variation of $E _ { \\mathfrak { p } }$ with anion concentration for 316 wire in solutions of () NaCl, () NaBr and (\u2206) mixtures of NaCl and NaBr, pH 5.5.",
    "reason_code": "direct_pitting_potential_plot",
    "reason": "Pitting potential is directly plotted against halide concentration for three separable solution series.",
    "confidence": 0.98,
    "relevant_panels": [],
    "target_series": [
      "NaCl pitting potential",
      "NaBr pitting potential",
      "NaCl-NaBr mixture pitting potential"
    ],
    "x_axis": {
      "label": "[Halide]",
      "unit": "M",
      "scale": "linear"
    },
    "y_axis": {
      "label": "Ep",
      "unit": "mV",
      "scale": "linear"
    }
  },
  "digitization_status": "complete",
  "digitization_notes": [],
  "plot_data": [
    {
      "series_id": "NaCl_pitting_potential",
      "tags": [
        {
          "name": "material",
          "value": "316 wire"
        },
        {
          "name": "pH",
          "value": "5.5"
        },
        {
          "name": "electrolyte",
          "value": "NaCl"
        },
        {
          "name": "marker_style",
          "value": "open square"
        }
      ],
      "x_axis": {
        "label": "[Halide]",
        "type": "numeric",
        "unit": "M",
        "scale": "linear",
        "is_target": false
      },
      "y_axis": {
        "label": "Ep",
        "type": "numeric",
        "unit": "mV",
        "scale": "linear",
        "is_target": true
      },
      "data_points": [
        {
          "x": 0.05,
          "y": 778.0
        },
        {
          "x": 0.18,
          "y": 712.0
        },
        {
          "x": 0.48,
          "y": 632.0
        },
        {
          "x": 0.80,
          "y": 573.0
        },
        {
          "x": 0.90,
          "y": 552.0
        },
        {
          "x": 1.00,
          "y": 552.0
        }
      ]
    },
    {
      "series_id": "NaBr_pitting_potential",
      "tags": [
        {
          "name": "material",
          "value": "316 wire"
        },
        {
          "name": "pH",
          "value": "5.5"
        },
        {
          "name": "electrolyte",
          "value": "NaBr"
        },
        {
          "name": "marker_style",
          "value": "filled square"
        }
      ],
      "x_axis": {
        "label": "[Halide]",
        "type": "numeric",
        "unit": "M",
        "scale": "linear",
        "is_target": false
      },
      "y_axis": {
        "label": "Ep",
        "type": "numeric",
        "unit": "mV",
        "scale": "linear",
        "is_target": true
      },
      "data_points": [
        {
          "x": 0.09,
          "y": 468.0
        },
        {
          "x": 0.19,
          "y": 455.0
        },
        {
          "x": 0.48,
          "y": 388.0
        },
        {
          "x": 0.80,
          "y": 378.0
        },
        {
          "x": 1.00,
          "y": 378.0
        }
      ]
    },
    {
      "series_id": "NaCl_NaBr_mixture_pitting_potential",
      "tags": [
        {
          "name": "material",
          "value": "316 wire"
        },
        {
          "name": "pH",
          "value": "5.5"
        },
        {
          "name": "electrolyte",
          "value": "NaCl + NaBr mixture (total 1.0 M)"
        },
        {
          "name": "marker_style",
          "value": "open triangle"
        }
      ],
      "x_axis": {
        "label": "[Halide]",
        "type": "numeric",
        "unit": "M",
        "scale": "linear",
        "is_target": false
      },
      "y_axis": {
        "label": "Ep",
        "type": "numeric",
        "unit": "mV",
        "scale": "linear",
        "is_target": true
      },
      "data_points": [
        {
          "x": 0.00,
          "y": 552.0,
          "label": "1.0M Cl-, 0M Br-"
        },
        {
          "x": 0.09,
          "y": 446.0,
          "label": "0.9M Cl-, 0.1M Br-"
        },
        {
          "x": 0.19,
          "y": 378.0,
          "label": "0.8M Cl-, 0.2M Br-"
        },
        {
          "x": 0.48,
          "y": 378.0,
          "label": "0.5M Cl-, 0.5M Br-"
        },
        {
          "x": 0.80,
          "y": 378.0,
          "label": "0.2M Cl-, 0.8M Br-"
        },
        {
          "x": 1.00,
          "y": 378.0,
          "label": "0M Cl-, 1.0M Br-"
        }
      ]
    }
  ]
}

File: pitting_potential_plots/tabularized/tabularized_paper_9_page_0007_item_0003.json
{
  "schema_version": 2,
  "paper_reference": "9",
  "source_chart_manifest": "paper_9_charts.json",
  "plot_metadata": {
    "chart_id": "page_0007_item_0003",
    "image_path": "images/53c73826ffd147fb31b8f3b879d48fa1e373bc46ca22e2b0d516870c844c1973.jpg",
    "caption": "Fig. 8. The variation of E for 316 wire in solutions containing both Cl~ and $E _ { \\mathsf { p } }$ $\\mathsf { S O } _ { 4 } ^ { 2 - }$ and $\\mathbf { B } \\mathbf { r } ^ { - }$ and $\\mathsf { S O } _ { 4 } ^ { 2 - }$ anions.",
    "reason_code": "direct_pitting_potential_plot",
    "reason": "Pitting potential is directly plotted against halide concentration in sulfate-containing solutions.",
    "confidence": 0.98,
    "relevant_panels": [],
    "target_series": [
      "NaCl + Na2SO4 pitting potential",
      "NaBr + Na2SO4 pitting potential"
    ],
    "x_axis": {
      "label": "[Halide] (balance Na2SO4 to 1 M)",
      "unit": "M",
      "scale": "linear"
    },
    "y_axis": {
      "label": "Ep",
      "unit": "mV",
      "scale": "linear"
    }
  },
  "digitization_status": "complete",
  "digitization_notes": [],
  "plot_data": [
    {
      "series_id": "NaCl_Na2SO4_pitting_potential",
      "tags": [
        {
          "name": "material",
          "value": "316 wire"
        },
        {
          "name": "solution",
          "value": "NaCl + Na2SO4 (balance to 1 M)"
        },
        {
          "name": "marker_style",
          "value": "filled circle"
        }
      ],
      "x_axis": {
        "label": "[Halide] (balance Na2SO4 to 1 M)",
        "type": "numeric",
        "unit": "M",
        "scale": "linear",
        "is_target": false
      },
      "y_axis": {
        "label": "Ep",
        "type": "numeric",
        "unit": "mV",
        "scale": "linear",
        "is_target": true
      },
      "data_points": [
        {
          "x": 0.0,
          "y": 1205.0
        },
        {
          "x": 0.1,
          "y": 1205.0
        },
        {
          "x": 0.2,
          "y": 1205.0
        },
        {
          "x": 0.3,
          "y": 1195.0
        },
        {
          "x": 0.4,
          "y": 1190.0
        },
        {
          "x": 0.5,
          "y": 940.0
        },
        {
          "x": 0.6,
          "y": 925.0
        },
        {
          "x": 0.7,
          "y": 830.0
        },
        {
          "x": 0.8,
          "y": 748.0
        },
        {
          "x": 0.9,
          "y": 740.0
        },
        {
          "x": 1.0,
          "y": 540.0
        }
      ]
    },
    {
      "series_id": "NaBr_Na2SO4_pitting_potential",
      "tags": [
        {
          "name": "material",
          "value": "316 wire"
        },
        {
          "name": "solution",
          "value": "NaBr + Na2SO4 (balance to 1 M)"
        },
        {
          "name": "marker_style",
          "value": "filled square"
        }
      ],
      "x_axis": {
        "label": "[Halide] (balance Na2SO4 to 1 M)",
        "type": "numeric",
        "unit": "M",
        "scale": "linear",
        "is_target": false
      },
      "y_axis": {
        "label": "Ep",
        "type": "numeric",
        "unit": "mV",
        "scale": "linear",
        "is_target": true
      },
      "data_points": [
        {
          "x": 0.0,
          "y": 1195.0
        },
        {
          "x": 0.1,
          "y": 1098.0
        },
        {
          "x": 0.2,
          "y": 1095.0
        },
        {
          "x": 0.3,
          "y": 1095.0
        },
        {
          "x": 0.4,
          "y": 1015.0
        },
        {
          "x": 0.5,
          "y": 860.0
        },
        {
          "x": 0.6,
          "y": 565.0
        },
        {
          "x": 0.7,
          "y": 455.0
        },
        {
          "x": 0.8,
          "y": 420.0
        },
        {
          "x": 0.9,
          "y": 362.0
        },
        {
          "x": 1.0,
          "y": 355.0
        }
      ]
    }
  ]
}
