Repository: KevinGundlach/Corrosion_Literature

File: pitting_potential_plots/tabularized/tabularized_paper_9_page_0008_item_0002.json
{
  "schema_version": 2,
  "paper_reference": "9",
  "source_chart_manifest": "paper_9_charts.json",
  "plot_metadata": {
    "chart_id": "page_0008_item_0002",
    "image_path": "images/f0de11380f21210cc9fbf29945a8c01f99177b72d639b5d7bd60bd13bc274296.jpg",
    "caption": "Fig. 9. The variation of $E _ { \\mathfrak { p } }$ with pH for wire samples of Fe, Ni, Mo and Ni80Cr20, in 1.0 M NaCl and 1.0 M NaBr solutions.",
    "reason_code": "direct_pitting_potential_plot",
    "reason": "Pitting potential is directly plotted against pH for four materials in NaCl and NaBr.",
    "confidence": 0.98,
    "relevant_panels": [],
    "target_series": [
      "Fe pitting potential",
      "Ni pitting potential",
      "Mo pitting potential",
      "Ni80Cr20 pitting potential"
    ],
    "x_axis": {
      "label": "pH",
      "unit": "",
      "scale": "linear"
    },
    "y_axis": {
      "label": "Ep",
      "unit": "mV",
      "scale": "linear"
    }
  },
  "digitization_status": "complete",
  "digitization_notes": [],
  "plot_data": [
    {
      "series_id": "Ni80Cr20_pitting_potential_in_NaCl",
      "tags": [
        {
          "name": "material",
          "value": "Ni80Cr20"
        },
        {
          "name": "electrolyte",
          "value": "1.0 M NaCl"
        },
        {
          "name": "marker_style",
          "value": "filled diamond"
        }
      ],
      "x_axis": {
        "label": "pH",
        "type": "numeric",
        "unit": "",
        "scale": "linear",
        "is_target": false
      },
      "y_axis": {
        "label": "Ep",
        "type": "numeric",
        "unit": "mV",
        "scale": "linear",
        "is_target": true
      },
      "data_points": [
        {
          "x": 3.0,
          "y": 235.0
        },
        {
          "x": 4.0,
          "y": 330.0
        },
        {
          "x": 5.0,
          "y": 344.0
        },
        {
          "x": 7.0,
          "y": 378.0
        },
        {
          "x": 9.0,
          "y": 367.0
        }
      ]
    },
    {
      "series_id": "Ni80Cr20_pitting_potential_in_NaBr",
      "tags": [
        {
          "name": "material",
          "value": "Ni80Cr20"
        },
        {
          "name": "electrolyte",
          "value": "1.0 M NaBr"
        },
        {
          "name": "marker_style",
          "value": "open diamond"
        }
      ],
      "x_axis": {
        "label": "pH",
        "type": "numeric",
        "unit": "",
        "scale": "linear",
        "is_target": false
      },
      "y_axis": {
        "label": "Ep",
        "type": "numeric",
        "unit": "mV",
        "scale": "linear",
        "is_target": true
      },
      "data_points": [
        {
          "x": 3.0,
          "y": 185.0
        },
        {
          "x": 4.0,
          "y": 275.0
        },
        {
          "x": 5.0,
          "y": 312.0
        },
        {
          "x": 7.0,
          "y": 320.0
        },
        {
          "x": 9.0,
          "y": 333.0
        }
      ]
    },
    {
      "series_id": "Mo_pitting_potential_in_NaCl",
      "tags": [
        {
          "name": "material",
          "value": "Mo"
        },
        {
          "name": "electrolyte",
          "value": "1.0 M NaCl"
        },
        {
          "name": "marker_style",
          "value": "filled square"
        }
      ],
      "x_axis": {
        "label": "pH",
        "type": "numeric",
        "unit": "",
        "scale": "linear",
        "is_target": false
      },
      "y_axis": {
        "label": "Ep",
        "type": "numeric",
        "unit": "mV",
        "scale": "linear",
        "is_target": true
      },
      "data_points": [
        {
          "x": 3.0,
          "y": -20.0
        },
        {
          "x": 4.0,
          "y": -52.0
        },
        {
          "x": 5.0,
          "y": -50.0
        },
        {
          "x": 7.0,
          "y": -105.0
        },
        {
          "x": 9.0,
          "y": -115.0
        }
      ]
    },
    {
      "series_id": "Mo_pitting_potential_in_NaBr",
      "tags": [
        {
          "name": "material",
          "value": "Mo"
        },
        {
          "name": "electrolyte",
          "value": "1.0 M NaBr"
        },
        {
          "name": "marker_style",
          "value": "open square"
        }
      ],
      "x_axis": {
        "label": "pH",
        "type": "numeric",
        "unit": "",
        "scale": "linear",
        "is_target": false
      },
      "y_axis": {
        "label": "Ep",
        "type": "numeric",
        "unit": "mV",
        "scale": "linear",
        "is_target": true
      },
      "data_points": [
        {
          "x": 3.0,
          "y": 12.0
        },
        {
          "x": 4.0,
          "y": -48.0
        },
        {
          "x": 5.0,
          "y": -50.0
        },
        {
          "x": 7.0,
          "y": -95.0
        },
        {
          "x": 9.0,
          "y": -100.0
        }
      ]
    },
    {
      "series_id": "Ni_pitting_potential_in_NaCl",
      "tags": [
        {
          "name": "material",
          "value": "Ni"
        },
        {
          "name": "electrolyte",
          "value": "1.0 M NaCl"
        },
        {
          "name": "marker_style",
          "value": "filled triangle"
        }
      ],
      "x_axis": {
        "label": "pH",
        "type": "numeric",
        "unit": "",
        "scale": "linear",
        "is_target": false
      },
      "y_axis": {
        "label": "Ep",
        "type": "numeric",
        "unit": "mV",
        "scale": "linear",
        "is_target": true
      },
      "data_points": [
        {
          "x": 3.0,
          "y": -268.0
        },
        {
          "x": 4.0,
          "y": -142.0
        },
        {
          "x": 5.0,
          "y": -142.0
        },
        {
          "x": 7.0,
          "y": -40.0
        },
        {
          "x": 9.0,
          "y": 0.0
        }
      ]
    },
    {
      "series_id": "Ni_pitting_potential_in_NaBr",
      "tags": [
        {
          "name": "material",
          "value": "Ni"
        },
        {
          "name": "electrolyte",
          "value": "1.0 M NaBr"
        },
        {
          "name": "marker_style",
          "value": "open triangle"
        }
      ],
      "x_axis": {
        "label": "pH",
        "type": "numeric",
        "unit": "",
        "scale": "linear",
        "is_target": false
      },
      "y_axis": {
        "label": "Ep",
        "type": "numeric",
        "unit": "mV",
        "scale": "linear",
        "is_target": true
      },
      "data_points": [
        {
          "x": 3.0,
          "y": -225.0
        },
        {
          "x": 4.0,
          "y": -96.0
        },
        {
          "x": 5.0,
          "y": -55.0
        },
        {
          "x": 7.0,
          "y": 18.0
        },
        {
          "x": 9.0,
          "y": 98.0
        }
      ]
    },
    {
      "series_id": "Fe_pitting_potential_in_NaCl",
      "tags": [
        {
          "name": "material",
          "value": "Fe"
        },
        {
          "name": "electrolyte",
          "value": "1.0 M NaCl"
        },
        {
          "name": "marker_style",
          "value": "filled circle"
        }
      ],
      "x_axis": {
        "label": "pH",
        "type": "numeric",
        "unit": "",
        "scale": "linear",
        "is_target": false
      },
      "y_axis": {
        "label": "Ep",
        "type": "numeric",
        "unit": "mV",
        "scale": "linear",
        "is_target": true
      },
      "data_points": [
        {
          "x": 3.0,
          "y": -658.0
        },
        {
          "x": 4.0,
          "y": -528.0
        },
        {
          "x": 5.0,
          "y": -465.0
        },
        {
          "x": 7.0,
          "y": -462.0
        },
        {
          "x": 9.0,
          "y": -450.0
        }
      ]
    },
    {
      "series_id": "Fe_pitting_potential_in_NaBr",
      "tags": [
        {
          "name": "material",
          "value": "Fe"
        },
        {
          "name": "electrolyte",
          "value": "1.0 M NaBr"
        },
        {
          "name": "marker_style",
          "value": "open circle"
        }
      ],
      "x_axis": {
        "label": "pH",
        "type": "numeric",
        "unit": "",
        "scale": "linear",
        "is_target": false
      },
      "y_axis": {
        "label": "Ep",
        "type": "numeric",
        "unit": "mV",
        "scale": "linear",
        "is_target": true
      },
      "data_points": [
        {
          "x": 3.0,
          "y": -685.0
        },
        {
          "x": 4.0,
          "y": -425.0
        },
        {
          "x": 5.0,
          "y": -408.0
        },
        {
          "x": 7.0,
          "y": -395.0
        },
        {
          "x": 9.0,
          "y": -358.0
        }
      ]
    }
  ]
}
